Repository: NedimBegic/excel_to_mysql

<!DOCTYPE html>
<html>
<head>
</head>
<body>
    <h1>Excel to MySQL Migration Tool</h1>
    <p>
        This project is a Python-based utility designed to migrate data from an Excel database to a MySQL database. 
        The migration process involves converting the Excel file into a CSV format and then importing the cleaned 
        and structured data into MySQL.
   <h2>Features</h2>
    <ul>
        <li>Reads data from an Excel file using <strong>Pandas</strong>.</li>
        <li>Cleans and preprocesses the data to ensure compatibility with MySQL:
            <ul>
                <li>Handles invalid numeric values.</li>

File: Shotcrete_Mix_Data.csv (part 2 of 12)
FACE_ID,Date,Start_Time,Batch_Number,Fines_kg,Fines_Moisture_,Coarse_kg,Coarse_Moisture_,Cement_kg,Water_kg,Cement:Water_Ratio,Cubic_M,Superplasticiser_kg,Accelerator_,Fibre_kg,Additive_1_kg,Add_1_Fines_kg,Add_1_Coarse_kg,Add_1_Cement_kg,Add_1_Water_kg,Add_1_Superplasticiser_kg,Add_2_Fines_kg,Add_2_Coarse_kg,Add_2_Cement_kg,Add_2_Water_kg,Add_2_Superplasticiser_kg
RUP_975_761_SUB_03,2023-02-06,18:30:00,2.0,4000.0,,2000.0,,1800.0,400.0,0.2222222222222222,3.2355795148247983,16.0,,8.0,,,,,,,,,,,
RUP_975_761_SUB_03,2023-02-06,19:50:00,3.0,3000.0,,1500.0,,1350.0,320.0,0.23703703703703705,2.446684636118598,12.0,,6.0,,,,,,,,,,,
RUP_1075_662_ACC_01,2023-02-07,11:00:00,3.0,4000.0,,2000.0,,1800.0,450.0,0.25,3.285579514824798,16.0,,8.0,,,,,,,,,,,
RUP_1075_630_ACC_01,2023-02-07,18:00:00,4.0,4000.0,,2000.0,,1800.0,570.0,0.31666666666666665,3.4055795148247983,16.0,,12.0,,,,,,,,,,,
RUP_1075_630_ACC_01,2023-02-07,19:40:00,5.0,4000.0,,2000.0,,1800.0,580.0,0.32222222222222224,3.415579514824798,16.0,,12.0,,,,,,,,,,,
RUP_1000_818_DEC_34,2023-02-08,08:50:00,1.0,4400.0,,1600.0,,1800.0,390.0,0.21666666666666667,3.2255795148247977,16.0,,12.0,,,,,,,,,,,
RUP_1075_662_DEC_57,2023-02-08,22:45:00,2.0,4000.0,,2000.0,,1800.0,610.0,0.3388888888888889,3.4455795148247983,12.0,7.0,16.0,,,,,,,,,,,
RUP_1075_662_DEC_57,2023-02-08,00:20:00,3.0,4000.0,,2000.0,,1800.0,400.0,0.2222222222222222,3.2355795148247983,16.0,7.0,8.0,,,,,,,,,,,
RUP_1000_818_DEC_34,2023-02-09,05:30:00,2.0,4000.0,,2000.0,,1800.0,400.0,0.2222222222222222,3.2355795148247983,16.0,6.0,8.0,,,,,,,,,,,
RUP_1000_818_DEC_34,2023-02-09,09:40:00,3.0,4400.0,,1600.0,,1800.0,400.0,0.2222222222222222,3.235579514824798,16.0,6.0,8.0,,,,,,,,,,,
RUP_1000_818_DEC_34,2023-02-09,11:30:00,4.0,2200.0,,800.0,,900.0,190.0,0.2111111111111111,1.607789757412399,8.0,6.0,4.0,,,,,,,,,,,
RUP_1000_818_DEC_34,2023-02-09,18:00:00,5.0,2000.0,,1000.0,,900.0,260.0,0.28888888888888886,1.6777897574123988,8.0,,6.0,,,,,,,,,,,
RUP_1075_630_ACC_02,2023-02-09,20:00:00,1.0,4000.0,,2000.0,,1800.0,550.0,0.3055555555555556,3.385579514824798,16.0,,12.0,,,,,,,,,,,
RUP_1075_662_DEC_58,2023-02-09,02:00:00,1.0,4000.0,,2000.0,,1800.0,550.0,0.3055555555555556,3.385579514824798,16.0,,8.0,,,,,,,,,,,
RUP_1075_662_DEC_58,2023-02-10,09:30:00,2.0,4000.0,,2000.0,,1800.0,400.0,0.2222222222222222,3.2355795148247983,16.0,,8.0,,,,,30.0,,,,,,
RUP_1075_662_DEC_58,2023-02-10,11:45:00,3.0,1500.0,,750.0,,675.0,175.0,0.25925925925925924,1.2383423180592992,6.0,,3.0,,,,,,,,,,,
RUP_1075_662_DEC_58,2023-02-10,10:50:00,4.0,4400.0,,1600.0,,1800.0,380.0,0.2111111111111111,3.215579514824798,16.0,,8.0,,,,,,,,,,,
RUP_1075_630_ACC_02,2023-02-11,01:30:00,2.0,4200.0,,2000.0,,1800.0,400.0,0.2222222222222222,3.311051212938006,16.0,,8.0,,,,,,,,,,,
RUP_1075_630_ACC_02,2023-02-11,05:00:00,3.0,4000.0,,2000.0,,1800.0,400.0,0.2222222222222222,3.2355795148247983,16.0,,8.0,,,,,,,,,,,
RUP_1000_818_DEC_35,2023-02-12,07:45:00,1.0,4000.0,,2000.0,,1800.0,400.0,0.2222222222222222,3.2355795148247983,16.0,7.0,8.0,,,,,,,,,,,
RUP_1075_662_DEC_59,2023-02-12,15:00:00,1.0,4000.0,,2000.0,,1800.0,400.0,0.2222222222222222,3.2355795148247983,16.0,,8.0,,,,,,,,,,,
RUP_1000_818_DEC_35,2023-02-12,19:40:00,1.0,4000.0,,2000.0,,1800.0,380.0,0.2111111111111111,3.215579514824798,16.0,6.0,8.0,,,,,,,,,,,
RUP_1000_818_DEC_35,2023-02-12,20:50:00,2.0,4000.0,,2000.0,,1800.0,390.0,0.21666666666666667,3.2255795148247977,16.0,6.0,8.0,,,,,,,,,,,
RUP_1000_818_DEC_35,2023-02-12,22:00:00,3.0,4000.0,,2000.0,,1800.0,390.0,0.21666666666666667,3.2255795148247977,16.0,,8.0,,,,,,,,,,,
RUP_1075_630_ACC_03,2023-02-13,02:30:00,1.0,4000.0,,2000.0,,1800.0,570.0,0.31666666666666665,3.4055795148247983,16.0,,12.0,,,,,,,,,,,
RUP_1075_662_DEC_59,2023-02-13,17:00:00,2.0,4000.0,,2000.0,,1800.0,410.0,0.22777777777777777,3.245579514824798,16.0,7.0,8.0,,,,,,,,,,,
RUP_1075_662_DEC_59,2023-02-13,18:15:00,3.0,4000.0,,2000.0,,1800.0,450.0,0.25,3.285579514824798,16.0,7.0,8.0,,,,,,,,,,,
RUP_1000_818_DEC_36,2023-02-13,21:20:00,1.0,4000.0,,2000.0,,1800.0,450.0,0.25,3.285579514824798,16.0,7.0,8.0,,,,,,,,,,,
RUP_1075_630_ACC_03,2023-02-14,05:00:00,2.0,4000.0,,2000.0,,1800.0,550.0,0.3055555555555556,3.385579514824798,16.0,,12.0,,,,,,,,,,,
RUP_1000_818_DEC_36,2023-02-14,06:00:00,2.0,4000.0,,2000.0,,1800.0,570.0,0.31666666666666665,3.4055795148247983,16.0,,12.0,,,,,,,,,,,
RUP_1000_818_DEC_36,2023-02-14,07:30:00,3.0,4000.0,,2000.0,,1800.0,550.0,0.3055555555555556,3.385579514824798,16.0,6.5,12.0,,,,,,,,,,,
RUP_1075_662_ACC_04,2023-02-14,22:45:00,1.0,3000.0,,1500.0,,1350.0,350.0,0.25925925925925924,2.4766846361185983,12.0,,6.0,,,,,,,,,,,
RUP_1075_662_DEC_60,2023-02-14,13:30:00,1.0,4000.0,,2000.0,,1800.0,450.0,0.25,3.285579514824798,16.0,6.5,8.0,,,,,,,,,,,
RUP_1000_818_DEC_37,2023-02-15,14:00:00,2.0,4000.0,,2000.0,,1800.0,450.0,0.25,3.285579514824798,16.0,6.5,8.0,,,,,,,,,,,
RUP_1000_818_DEC_37,2023-02-15,16:35:00,3.0,4000.0,,2000.0,,1800.0,450.0,0.25,3.285579514824798,16.0,7.0,8.0,,180.0,,,,,,,,,
RUP_1075_662_DEC_60,2023-02-16,01:20:00,2.0,4400.0,,1600.0,,1800.0,370.0,0.20555555555555555,3.2055795148247976,16.0,6.5,8.0,,,,,,,,,,,
RUP_1075_622_DEC_60,2023-02-16,04:15:00,3.0,4400.0,,1600.0,,1800.0,390.0,0.21666666666666667,3.2255795148247977,16.0,6.5,8.0,,,,,,,,,,,
RUP_1075_630_ACC_04,2023-02-16,06:10:00,2.0,4400.0,,1600.0,,1800.0,400.0,0.2222222222222222,3.235579514824798,16.0,6.5,8.0,,,,,,,,,,,
RUP_1075_662_ACC_04,2023-02-16,07:40:00,3.0,4000.0,,2000.0,,1800.0,580.0,0.32222222222222224,3.415579514824798,16.0,,8.0,,,,,,,,,,,
RUP_1000_818_DEC_37,2023-02-16,17:40:00,1.0,4000.0,,2000.0,,1800.0,450.0,0.25,3.285579514824798,15.0,,8.0,,,,,,,,,,,
RUP_1000_818_DEC_38,2023-02-16,18:00:00,1.0,4000.0,,2000.0,,1800.0,450.0,0.25,3.285579514824798,18.0,,8.0,,,,,,,,,,,
RUP_1075_662_DEC_61,2023-02-17,10:00:00,1.0,4000.0,,2000.0,,1800.0,570.0,0.31666666666666665,3.4055795148247983,16.0,,12.0,,,,,,,,,,,
RUP_1000_818_DEC_38,2023-02-17,13:40:00,2.0,4000.0,,2000.0,,1800.0,570.0,0.31666666666666665,3.4055795148247983,16.0,,12.0,,,,,,,,,,,
RUP_1000_818_DEC_38,2023-02-17,17:15:00,3.0,4000.0,,2000.0,,1800.0,550.0,0.3055555555555556,3.385579514824798,16.0,,8.0,,,,,,,,,,,
RUP_1075_662_DEC_61,2023-02-17,22:30:00,2.0,4000.0,,2000.0,,1800.0,500.0,0.2777777777777778,3.335579514824798,16.0,,8.0,,,,,,,,,,,
RUP_1075_662_DEC_61,2023-02-18,01:30:00,3.0,4400.0,,1600.0,,1800.0,390.0,0.21666666666666667,3.2255795148247977,16.0,,8.0,,,,,,,,,,,
RUP_1075_662_DEC_61,2023-02-18,06:30:00,4.0,4400.0,,1600.0,,1800.0,370.0,0.20555555555555555,3.2055795148247976,16.0,,8.0,,,,,,,,,,,
RUP_1000_818_DEC_39,2023-02-18,17:30:00,1.0,4000.0,,2000.0,,1800.0,590.0,0.3277777777777778,3.425579514824798,16.0,,8.0,,,,,,,,,,,
RUP_1075_662_DEC_61,2023-02-18,12:35:00,4.0,2000.0,,1000.0,,900.0,370.0,0.4111111111111111,1.787789757412399,8.0,,6.0,,,,,,,,,,,
RUP_1000_818_DEC_39,2023-02-18,22:20:00,2.0,5500.0,,2750.0,,2475.0,650.0,0.26262626262626265,4.548921832884098,22.0,,11.0,,,,,,,,,,,
RUP_1000_818_DEC_39,2023-02-19,07:00:00,3.0,4000.0,,2000.0,,1800.0,450.0,0.25,3.285579514824798,16.0,7.0,8.0,,,,,,,,,,,
RUP_1075_662_DEC_62,2023-02-19,11:40:00,1.0,4400.0,,1600.0,,1800.0,390.0,0.21666666666666667,3.2255795148247977,16.0,,8.0,,,,,,,,,,,
RUP_1075_662_DEC_62,2023-02-19,23:00:00,2.0,4000.0,,2000.0,,1800.0,570.0,0.31666666666666665,3.4055795148247983,16.0,,12.0,,,,,,,,,,,
RUP_1075_662_DEC_62,2023-02-20,01:10:00,3.0,4000.0,,2000.0,,1800.0,450.0,0.25,3.285579514824798,16.0,7.5,8.0,,200.0,,,,,,,,,
RUP_1000_818_DEC_40,2023-02-20,05:00:00,1.0,4000.0,,2000.0,,1800.0,450.0,0.25,3.285579514824798,16.0,7.5,8.0,,,,,,,,,,,
RUP_1075_630_ACC_04,2023-02-20,12:30:00,5.0,4400.0,,1600.0,,1800.0,390.0,0.21666666666666667,3.2255795148247977,16.0,,8.0,,,,,,,,,,,
RUP_1000_818_DEC_40,2023-02-20,1900-01-19 07:12:00,2.0,4000.0,,2000.0,,1800.0,560.0,0.3111111111111111,3.3955795148247976,16.0,,12.0,,,,,,,,,,,
RUP_1000_818_DEC_40,2023-02-20,22:45:00,3.0,4000.0,,2000.0,,1800.0,450.0,0.25,3.285579514824798,16.0,7.0,8.0,,,,,,,,,,,
RUP_1075_630_ACC_04,2023-02-21,06:50:00,6.0,3000.0,,1500.0,,1350.0,350.0,0.25925925925925924,2.4766846361185983,12.0,,6.0,,,,,,,,,,,
RUP_1075_662_DEC_63,2023-02-21,11:40:00,1.0,4400.0,,1600.0,,1800.0,390.0,0.21666666666666667,3.2255795148247977,16.0,,8.0,,,,,,,,,,,
RUP_1075_630_ACC_04,2023-02-21,14:20:00,7.0,4200.0,,1600.0,,1800.0,380.0,0.2111111111111111,3.1401078167115903,16.0,,8.0,,,,,,,,,,,
RUP_1000_818_DEC_41,2023-02-21,19:10:00,1.0,4000.0,,2000.0,,1800.0,530.0,0.29444444444444445,3.3655795148247982,12.0,,8.0,,,,,,,,,,,
RUP_1075_662_DEC_63,2023-02-21,01:30:00,2.0,4000.0,,2000.0,,1800.0,450.0,0.25,3.285579514824798,15.0,,8.0,,,,,,,,,,,
RUP_1075_662_DEC_63,2023-02-21,03:30:00,3.0,4000.0,,2000.0,,1800.0,500.0,0.2777777777777778,3.335579514824798,15.0,,8.0,,,,,,,,,,,
RUP_1000_818_DEC_41,2023-02-21,06:30:00,2.0,4000.0,,2000.0,,1800.0,400.0,0.2222222222222222,3.2355795148247983,15.0,,8.0,,,,,,,,,,,
RUP_1000_818_DEC_41,2023-02-22,08:40:00,3.0,4000.0,,2000.0,,1800.0,450.0,0.25,3.285579514824798,16.0,7.0,8.0,,,,,,,,,,,
RUP_1000_818_DEC_41,2023-02-22,17:00:00,4.0,4000.0,,2000.0,,1800.0,400.0,0.2222222222222222,3.2355795148247983,16.0,7.5,8.0,,,,,,,,,,,
RUP_1000_818_DEC_41,2023-02-22,20:00:00,5.0,4000.0,,2000.0,,1800.0,390.0,0.21666666666666667,3.2255795148247977,16.0,,8.0,,,,,,,,,,,
RUP_1000_818_DEC_41,2023-02-22,01:30:00,6.0,2000.0,,1000.0,,900.0,330.0,0.36666666666666664,1.747789757412399,5.0,,3.0,,,,,,,,,,,
RUP_1075_662_DEC_64,2023-02-23,14:45:00,1.0,4000.0,,2000.0,,1800.0,500.0,0.2777777777777778,3.335579514824798,16.0,6.5,8.0,,,,,,,,,,,
REHABILITATION (UPPER DECLINE) ,2023-02-23,19:00:00,1.0,4000.0,,2000.0,,1800.0,380.0,0.2111111111111111,3.215579514824798,16.0,,8.0,,,,,,,,,,,
REHABILITATION (UPPER DECLINE) ,2023-02-23,22:50:00,2.0,2000.0,,1000.0,,900.0,180.0,0.2,1.5977897574123991,8.0,,6.0,,,,,,,,,,,
RUP_1000_818_DEC_42,2023-02-24,01:30:00,1.0,2000.0,,1000.0,,900.0,300.0,0.3333333333333333,1.7177897574123988,5.0,,3.0,,,,,,,,,,,
RUP_1075_662_DEC_64,2023-02-24,02:20:00,2.0,4000.0,,2000.0,,1800.0,400.0,0.2222222222222222,3.2355795148247983,10.0,,8.0,,,,,,,,,,,
RUP_1075_662_DEC_64,2023-02-24,04:00:00,3.0,4000.0,,2000.0,,1800.0,450.0,0.25,3.285579514824798,10.0,,8.0,,,,,,,,,,,
REHABILITATION (UPPER DECLINE) ,2023-02-24,06:20:00,3.0,2000.0,,1000.0,,900.0,300.0,0.3333333333333333,1.7177897574123988,5.0,,3.0,,,,,,,,,,,
RUP_1000_818_DEC_42,2023-02-24,08:45:00,2.0,4000.0,,2000.0,,1800.0,450.0,0.25,3.285579514824798,16.0,7.0,8.0,,,,,,,,,,,
RUP_1000_818_DEC_42,2023-02-24,11:45:00,3.0,4000.0,,2000.0,,1800.0,450.0,0.25,3.285579514824798,16.0,7.0,8.0,,,,,,,,,,,
RUP_1000_818_DEC_43,2023-02-25,07:00:00,1.0,4000.0,,2000.0,,1800.0,550.0,0.3055555555555556,3.385579514824798,16.0,,8.0,,,,,,,,,,,
RUP_1075_662_DEC_65,2023-02-25,14:20:00,1.0,4000.0,,2000.0,,1800.0,400.0,0.2222222222222222,3.2355795148247983,16.0,,8.0,,,,,,,,,,,
RUP_1000_818_DEC_43,2023-02-25,15:00:00,2.0,4000.0,,2000.0,,1800.0,400.0,0.2222222222222222,3.2355795148247983,16.0,7.0,8.0,,,,,,,,,,,
RUP_1000_818_DEC_43,2023-02-25,17:00:00,3.0,4000.0,,2000.0,,1800.0,450.0,0.25,3.285579514824798,16.0,7.0,8.0,,,,,,,,,,,
RUP_1000_818_DEC_43,2023-02-25,19:00:00,4.0,4500.0,,2300.0,,2000.0,500.0,0.25,3.7009583707696914,18.0,7.0,9.0,,,,400.0,,,,,,,
RUP_1000_818_DEC_43,2023-02-25,22:00:00,5.0,4000.0,,2000.0,,1800.0,460.0,0.25555555555555554,3.295579514824798,16.0,7.0,8.0,,,,,,,,,,,
RUP_1075_662_DEC_65,2023-02-26,03:15:00,3.0,4000.0,,2000.0,,1800.0,530.0,0.29444444444444445,3.3655795148247982,16.0,,8.0,,,,,,,,,,,
RUP_1075_662_DEC_65,2023-02-26,05:00:00,4.0,4000.0,,2000.0,,1800.0,580.0,0.32222222222222224,3.415579514824798,16.0,,8.0,,,,,,,,,,,
RUP_1000_818_DEC_44,2023-02-26,19:45:00,1.0,4000.0,,2000.0,,1800.0,450.0,0.25,3.285579514824798,16.0,7.0,8.0,,,,,,,,,,,
RUP_1000_818_DEC_44,2023-02-26,23:00:00,2.0,4000.0,,2000.0,,1800.0,470.0,0.2611111111111111,3.3055795148247977,15.0,7.0,8.0,,,,,,,,,,,
RUP_1000_818_DEC_44,2023-02-27,04:15:00,3.0,4000.0,,2000.0,,1800.0,500.0,0.2777777777777778,3.335579514824798,16.0,,8.0,,,,,,,,,,,
RUP_1000_818_DEC_44,2023-02-27,07:10:00,4.0,4000.0,,2000.0,,1800.0,520.0,0.28888888888888886,3.3555795148247975,16.0,,8.0,,,,,,,,,,,
RUP_1000_818_DEC_44,2023-02-27,09:20:00,5.0,4000.0,,2000.0,,1800.0,500.0,0.2777777777777778,3.335579514824798,16.0,,8.0,,,,,,,,,,,
RUP_1000_818_DEC_44,2023-02-27,12:10:00,6.0,4000.0,,2000.0,,1800.0,530.0,0.29444444444444445,3.3655795148247982,16.0,,8.0,,,,,,,,,,,
RUP_1000_818_DEC_44,2023-02-27,17:50:00,7.0,4000.0,,2000.0,,1800.0,460.0,0.25555555555555554,3.295579514824798,16.0,7.0,8.0,,,,,,,,,,,
RUP_1075_662_DEC_66,2023-02-27,15:00:00,1.0,4000.0,,2000.0,,1800.0,450.0,0.25,3.285579514824798,16.0,7.0,8.0,,,,,,,,,,,
RUP_1000_818_DEC_44,2023-02-27,21:20:00,8.0,4000.0,,2000.0,,1800.0,460.0,0.25555555555555554,3.295579514824798,16.0,7.0,8.0,,,,,,,,,,,
RUP_1075_630_ACC_04,2023-02-27,22:50:00,8.0,4000.0,,2000.0,,1800.0,440.0,0.24444444444444444,3.2755795148247975,16.0,6.5,8.0,,,,,,,,,,,
RUP_1075_630_ACC_04,2023-02-28,03:10:00,9.0,3000.0,,1500.0,,1350.0,290.0,0.21481481481481482,2.4166846361185983,12.0,6.5,6.0,,,,,,,,,,,
RUP_1075_662_DEC_66,2023-02-28,15:00:00,2.0,4000.0,,2000.0,,1800.0,570.0,0.31666666666666665,3.4055795148247983,16.0,,12.0,,,,,,,,,,,
RUP_1075_662_DEC_66,2023-02-28,16:50:00,3.0,4000.0,,2000.0,,2040.0,400.0,0.19607843137254902,3.3117699910152743,15.0,,8.0,,,,,,,,,,,
RUP_1000_818_DEC_44,2023-02-28,18:20:00,9.0,4500.0,,1500.0,,2120.0,450.0,0.21226415094339623,3.3871668164120994,15.0,,8.0,,,,,,,,,,,
RUP_1000_818_DEC_44,2023-02-28,21:00:00,10.0,4500.0,,1500.0,,1900.0,450.0,0.23684210526315788,3.3173255465708293,15.0,,8.0,,,,,,,,,,,
RUP_1000_818_DEC_44,2023-02-28,23:00:00,11.0,4500.0,,1500.0,,1900.0,390.0,0.20526315789473684,3.2573255465708297,15.0,6.5,8.0,,,,,,,,,,,
RUP_1075_630_ACC_05,2023-03-01,04:30:00,1.0,4000.0,,2000.0,,1800.0,400.0,0.2222222222222222,3.2355795148247983,16.0,,8.0,,,,,,,,,,,
RUP_1000_818_DEC_44,2023-03-01,10:05:00,12.0,4000.0,,2000.0,,1800.0,500.0,0.2777777777777778,3.335579514824798,12.0,,16.0,,,,,,,,,,,
RUP_1075_662_DEC_67,2023-03-01,11:30:00,1.0,4000.0,,2000.0,,1800.0,490.0,0.2722222222222222,3.325579514824798,12.0,,16.0,,,,,,,,,,,
RUP_1000_818_DEC_44,2023-03-01,15:15:00,13.0,4000.0,,2000.0,,1800.0,520.0,0.28888888888888886,3.3555795148247975,12.0,7.5,16.0,,,,,,,,,,,
RUP_1000_818_DEC_44,2023-03-01,17:50:00,14.0,4500.0,,1500.0,,1900.0,450.0,0.23684210526315788,3.3173255465708293,10.0,7.5,8.0,,,,,,,,,,,
RUP_1000_818_DEC_44,2023-03-01,21:15:00,15.0,4500.0,,1500.0,,1900.0,450.0,0.23684210526315788,3.3173255465708293,10.0,7.5,8.0,,,,,,,,,,,
RUP_1075_630_ACC_05,2023-03-02,04:10:00,2.0,4000.0,,2000.0,,2000.0,400.0,0.2,3.2990715783168616,16.0,,8.0,,,,,,,,,,,
RUP_1075_662_DEC_67,2023-03-02,12:30:00,2.0,4000.0,,2000.0,,1800.0,580.0,0.32222222222222224,3.415579514824798,12.0,7.5,8.0,,200.0,,,180.0,,100.0,,,,
RUP_1075_662_DEC_67,2023-03-02,15:40:00,3.0,4000.0,,2000.0,,1800.0,560.0,0.3111111111111111,3.3955795148247976,12.0,7.5,8.0,,300.0,,,,,,,,,
RUP_1000_818_DEC_44,2023-03-02,18:10:00,16.0,4500.0,,1500.0,,1900.0,400.0,0.21052631578947367,3.2673255465708295,12.0,5.5,8.0,,,,,,,,,,,
RUP_1000_818_DEC_44,2023-03-02,19:35:00,17.0,4500.0,,1500.0,,1900.0,450.0,0.23684210526315788,3.3173255465708293,12.0,5.5,8.0,,,,,,,,,,,
RUP_1075_630_ACC_05,2023-03-02,22:00:00,3.0,4000.0,,2000.0,,1800.0,450.0,0.25,3.285579514824798,12.0,5.5,8.0,,,,,,,,,,,
RUP_1075_662_DEC_68,2023-03-03,05:00:00,1.0,4000.0,,2000.0,,1800.0,420.0,0.23333333333333334,3.255579514824798,16.0,6.0,8.0,,,,,,,,,,,
RUP_1075_630_ACC_05,2023-03-03,07:20:00,4.0,4000.0,,2000.0,,1800.0,420.0,0.23333333333333334,3.255579514824798,16.0,6.0,8.0,,,,,,,,,,,
RUP_1075_662_DEC_68,2023-03-03,23:00:00,2.0,4000.0,,2000.0,,1800.0,400.0,0.2222222222222222,3.2355795148247983,16.0,7.0,8.0,,,,,30.0,,,,,,
RUP_1075_662_DEC_68,2023-03-04,01:45:00,3.0,4000.0,,2000.0,,1800.0,400.0,0.2222222222222222,3.2355795148247983,16.0,7.0,8.0,,,,,,,,,,,
RUP_1075_662_DEC_69,2023-03-04,17:30:00,1.0,4000.0,,2000.0,,1800.0,550.0,0.3055555555555556,3.385579514824798,12.0,,6.0,,,,,,,,,,,
RUP_1000_818_DEC_45,2023-03-05,04:30:00,1.0,4000.0,,2000.0,,1800.0,410.0,0.22777777777777777,3.245579514824798,16.0,,8.0,,,,,,,,,,,
RUP_1075_662_DEC_69,2023-03-05,06:00:00,2.0,4000.0,,2000.0,,1800.0,400.0,0.2222222222222222,3.2355795148247983,16.0,6.0,8.0,,,,,,,,,,,
RUP_1075_662_DEC_69,2023-03-05,09:15:00,3.0,4000.0,,2000.0,,1800.0,400.0,0.2222222222222222,3.2355795148247983,16.0,6.0,8.0,,,,,,,,,,,
RUP_1000_818_DEC_45,2023-03-05,10:50:00,2.0,4000.0,,2000.0,,1800.0,400.0,0.2222222222222222,3.2355795148247983,16.0,6.0,8.0,,,,,,,,,,,
RUP_1075_630_ACC_06,2023-03-05,13:05:00,1.0,3000.0,,1500.0,,1350.0,300.0,0.2222222222222222,2.426684636118598,12.0,,8.0,,,,,,,,,,,
RUP_1075_662_DEC_70,2023-03-06,05:15:00,1.0,4000.0,,2000.0,,1800.0,500.0,0.2777777777777778,3.335579514824798,12.0,,8.0,,,,,,,,,,,
RUP_1000_818_DEC_46,2023-03-06,08:40:00,1.0,4000.0,,2000.0,,1800.0,460.0,0.25555555555555554,3.295579514824798,16.0,,8.0,,,,,,,,,,,
RUP_1075_630_ACC_06,2023-03-06,11:00:00,2.0,4000.0,,2000.0,,1800.0,470.0,0.2611111111111111,3.3055795148247977,16.0,,9.0,,,,,,,,,,,
RUP_1075_662_DEC_70,2023-03-06,12:50:00,2.0,4000.0,,2000.0,,1800.0,430.0,0.2388888888888889,3.2655795148247977,16.0,,8.0,,,,,,,,,,,
REHABILITATION (UPPER DECLINE) ,2023-03-06,15:30:00,1.0,4000.0,,2000.0,,1800.0,450.0,0.25,3.285579514824798,16.0,6.5,8.0,,,,,,,,,,,
RUP_1000_818_DEC_46,2023-03-06,18:10:00,2.0,4000.0,,2000.0,,1800.0,400.0,0.2222222222222222,3.2355795148247983,16.0,6.0,8.0,,,,,,,,,,,
RUP_1000_818_DEC_46,2023-03-06,09:45:00,3.0,2000.0,,1000.0,,900.0,200.0,0.2222222222222222,1.6177897574123992,8.0,,4.0,,,,,,,,,,,
RUP_1075_662_DEC_71,2023-03-07,07:30:00,1.0,4000.0,,2000.0,,1800.0,400.0,0.2222222222222222,3.2355795148247983,16.0,6.0,8.0,,,,,,,,,,,
RUP_1075_662_DEC_71,2023-03-07,20:10:00,2.0,4000.0,,2000.0,,1800.0,400.0,0.2222222222222222,3.2355795148247983,16.0,,8.0,,,,,,,,,,,
RUP_1075_662_DEC_71,2023-03-07,21:20:00,3.0,4000.0,,2000.0,,1800.0,400.0,0.2222222222222222,3.2355795148247983,16.0,,8.0,,,,,,,,,,,
RUP_1000_818_DEC_47,2023-03-08,06:15:00,1.0,4000.0,,2000.0,,1800.0,450.0,0.25,3.285579514824798,15.0,,8.0,,,,,,,,,,,
RUP_1075_630_ACC_07,2023-03-08,13:30:00,1.0,4000.0,,2000.0,,1800.0,410.0,0.22777777777777777,3.245579514824798,16.0,5.5,8.0,,,,,,,,,,,
RUP_1000_818_DEC_47,2023-03-08,14:45:00,2.0,4000.0,,2000.0,,1800.0,400.0,0.2222222222222222,3.2355795148247983,16.0,6.0,8.0,,,,,,,,,,,
RUP_1000_818_DEC_47,2023-03-08,17:20:00,2.0,4000.0,,2000.0,,1800.0,400.0,0.2222222222222222,3.2355795148247983,16.0,6.0,8.0,,,,,,,,,,,
RUP_1075_662_DEC_72,2023-03-08,20:00:00,1.0,4000.0,,2000.0,,1800.0,400.0,0.2222222222222222,3.2355795148247983,16.0,6.0,8.0,,,,,,,,,,,
REHABILITATION (UPPER DECLINE) ,2023-03-08,21:30:00,2.0,4000.0,,2000.0,,1800.0,400.0,0.2222222222222222,3.2355795148247983,16.0,,8.0,,,,,,,,,,,
RUP_1075_630_ACC_07,2023-03-09,03:25:00,2.0,4000.0,,2000.0,,1800.0,400.0,0.2222222222222222,3.2355795148247983,16.0,,8.0,,,,,150.0,,,,,,
RUP_1075_630_ACC_07,2023-03-09,06:10:00,3.0,4000.0,,2000.0,,1800.0,550.0,0.3055555555555556,3.385579514824798,16.0,,8.0,,,,80.0,20.0,,,,,,
RUP_1075_662_DEC_72,2023-03-09,08:15:00,2.0,4000.0,,2000.0,,1800.0,450.0,0.25,3.285579514824798,16.0,,8.0,,200.0,,320.0,,,,,,,
RUP_1075_662_DEC_72,2023-03-09,13:00:00,3.0,4000.0,,2000.0,,1800.0,400.0,0.2222222222222222,3.2355795148247983,16.0,,8.0,,,,,,,,,,,
RUP_1000_818_DEC_48,2023-03-09,13:00:00,1.0,3000.0,,1500.0,,1350.0,300.0,0.2222222222222222,2.426684636118598,12.0,,8.0,,,,,,,,,,,
RUP_1000_818_DEC_48,2023-03-10,04:30:00,2.0,4000.0,,2000.0,,1800.0,540.0,0.3,3.375579514824798,16.0,,8.0,,,,,,,,,,,
RUP_1000_818_DEC_48,2023-03-10,06:50:00,3.0,4000.0,,2000.0,,1800.0,580.0,0.32222222222222224,3.415579514824798,16.0,,8.0,,,,,,,,,,,
RUP_1075_662_DEC_73,2023-03-10,13:30:00,1.0,4000.0,,2000.0,,1800.0,500.0,0.2777777777777778,3.335579514824798,16.0,,8.0,,,,,,,,,,,
RUP_1075_630_ACC_08,2023-03-10,14:45:00,1.0,4100.0,,2000.0,,1800.0,560.0,0.3111111111111111,3.433315363881402,16.0,,8.0,,,,,,,,,,,
RUP_1075_630_ACC_08,2023-03-10,20:15:00,2.0,3000.0,,1500.0,,1350.0,310.0,0.22962962962962963,2.4366846361185983,12.0,,6.0,,,,,,,,,,,
RUP_1075_662_DEC_73,2023-03-11,02:00:00,2.0,4000.0,,2000.0,,1800.0,550.0,0.3055555555555556,3.385579514824798,16.0,,8.0,,,,,,,,,,,
RUP_1075_662_DEC_73,2023-03-11,04:00:00,3.0,4000.0,,2000.0,,1800.0,550.0,0.3055555555555556,3.385579514824798,16.0,,8.0,,,,,,,,,,,
RUP_1075_662_DEC_73/ RUP_1075_630_ACC_08,2023-03-11,07:20:00,4.0,4000.0,,2000.0,,1800.0,550.0,0.3055555555555556,3.385579514824798,16.0,,8.0,,,,,,,,,,,
RUP_1000_818_DEC_49,2023-03-11,17:30:00,1.0,4000.0,,2000.0,,1800.0,400.0,0.2222222222222222,3.2355795148247983,16.0,,8.0,,,,,,,,,,,
RUP_1075_662_DEC_74,2023-03-11,22:00:00,1.0,4000.0,,2000.0,,1800.0,420.0,0.23333333333333334,3.255579514824798,16.0,,8.0,,,,,,,,,,,
RUP_1000_818_DEC_49,2023-03-11,23:00:00,2.0,4000.0,,2000.0,,1800.0,430.0,0.2388888888888889,3.2655795148247977,16.0,6.0,8.0,,,,,,,,,,,
RUP_1000_818_DEC_49,2023-03-12,01:20:00,3.0,4000.0,,2000.0,,1800.0,400.0,0.2222222222222222,3.2355795148247983,16.0,,8.0,,,,,,,,,,,
RUP_1075_662_DEC_74,2023-03-12,10:55:00,2.0,4000.0,,2000.0,,1800.0,530.0,0.29444444444444445,3.3655795148247982,16.0,,8.0,,,,,,,,,,,
RUP_1075_662_DEC_74,2023-03-12,13:10:00,3.0,4000.0,,2000.0,,1800.0,530.0,0.29444444444444445,3.3655795148247982,16.0,,8.0,,,,,,,,,,,
RUP_1075_662_DEC_74,2023-03-12,16:15:00,4.0,4000.0,,2000.0,,1800.0,450.0,0.25,3.285579514824798,16.0,,8.0,,,,,,,,,,,
RUP_1000_818_DEC_49,2023-03-12,17:40:00,4.0,4000.0,,2000.0,,1800.0,450.0,0.25,3.285579514824798,16.0,6.0,8.0,,,,,,,,,,,
RUP_1075_630_ACC_08,2023-03-12,20:10:00,3.0,4000.0,,2000.0,,1800.0,450.0,0.25,3.285579514824798,16.0,6.0,8.0,,,,,,,,,,,
RUP_1075_630_ACC_08,2023-03-12,21:20:00,4.0,4000.0,,2000.0,,1800.0,460.0,0.25555555555555554,3.295579514824798,16.0,6.0,8.0,,,,,,,,,,,
RUP_1075_662_DEC_75,2023-03-13,06:50:00,1.0,4000.0,,2000.0,,1800.0,400.0,0.2222222222222222,3.2355795148247983,16.0,,8.0,,,,,,,,,,,
RUP_1075_662_DEC_75,2023-03-13,13:00:00,2.0,4000.0,,2000.0,,1800.0,550.0,0.3055555555555556,3.385579514824798,12.0,,8.0,,,,,,,,,,,
RUP_1000_818_DEC_50,2023-03-13,19:00:00,1.0,4000.0,,2000.0,,1800.0,400.0,0.2222222222222222,3.2355795148247983,16.0,,8.0,,,,,,,,,,,
RUP_1075_662_DEC_75,2023-03-13,20:45:00,3.0,4000.0,,2000.0,,1800.0,420.0,0.23333333333333334,3.255579514824798,16.0,,8.0,,,,,,,,,,,
RUP_1075_662_DEC_75,2023-03-13,22:50:00,4.0,4000.0,,2000.0,,1800.0,450.0,0.25,3.285579514824798,16.0,6.0,8.0,,,,,,,,,,,
RUP_1075_630_ACC_09,2023-03-13,02:00:00,1.0,4000.0,,2000.0,,1800.0,400.0,0.2222222222222222,3.2355795148247983,16.0,6.0,8.0,,,,,,,,,,,
RUP_1000_818_DEC_50,2023-03-14,11:30:00,2.0,4000.0,,2000.0,,1800.0,570.0,0.31666666666666665,3.4055795148247983,12.0,,8.0,,,,,,,,,,,
RUP_1000_818_DEC_50,2023-03-14,12:30:00,3.0,3000.0,,1500.0,,1350.0,370.0,0.2740740740740741,2.4966846361185984,12.0,,6.0,,,,,,,,,,,
RUP_1075_630_ACC_09,2023-03-14,15:15:00,2.0,2000.0,,1000.0,,900.0,200.0,0.2222222222222222,1.6177897574123992,8.0,,4.0,,,,,,,,,,,
RUP_1050_539_RMP_01,2023-03-15,21:50:00,1.0,4000.0,,2000.0,,1800.0,450.0,0.25,3.285579514824798,16.0,,8.0,,,,,,,,,,,
RUP_1075_630_ACC_09,2023-03-15,23:15:00,3.0,4000.0,,2000.0,,1800.0,450.0,0.25,3.285579514824798,16.0,,8.0,,,,,,,,,,,
RUP_1000_818_DEC_51,2023-03-15,04:30:00,1.0,4000.0,,2000.0,,1800.0,400.0,0.2222222222222222,3.2355795148247983,16.0,,8.0,,,,,,,,,,,
RUP_1000_818_DEC_51,2023-03-15,16:45:00,2.0,4000.0,,2000.0,,1800.0,540.0,0.3,3.375579514824798,16.0,,8.0,,,,,,,,,,,
RUP_1000_818_DEC_51,2023-03-15,19:10:00,3.0,4000.0,,2000.0,,1800.0,550.0,0.3055555555555556,3.385579514824798,16.0,,8.0,,,,,40.0,,,,,,
RUP_1000_818_DEC_51,2023-03-15,21:55:00,4.0,4000.0,,2000.0,,1800.0,560.0,0.3111111111111111,3.3955795148247976,16.0,,8.0,,,,,,,,,,,
RUP_1075_630_ACC_09,2023-03-16,01:50:00,4.0,4000.0,,2000.0,,1800.0,400.0,0.2222222222222222,3.2355795148247983,16.0,,8.0,,,,,,,,,,,
RUP_1050_539_RMP_02 (trgosped shotcrete),2023-03-16,04:00:00,1.0,5000.0,,2500.0,,2250.0,450.0,0.2,3.9944743935309974,20.0,,10.0,,,,,,,,,,,
RUP_1050_539_RMP_02,2023-03-16,13:20:00,2.0,4000.0,,2000.0,,1800.0,400.0,0.2222222222222222,3.2355795148247983,16.0,6.0,8.0,,,,,,,,,,,
RUP_1050_539_RMP_02,2023-03-16,15:15:00,3.0,4000.0,,2000.0,,1800.0,400.0,0.2222222222222222,3.2355795148247983,16.0,,8.0,,,,,,,,,,,
RUP_1000_818_DEC_52,2023-03-16,19:05:00,1.0,4000.0,,2000.0,,1800.0,550.0,0.3055555555555556,3.385579514824798,16.0,,8.0,,,,,70.0,,,,,,
RUP_1000_818_DEC_52,2023-03-17,02:30:00,2.0,4000.0,,2000.0,,1800.0,410.0,0.22777777777777777,3.245579514824798,16.0,7.0,8.0,,,,,,,,,,,
RUP_1000_818_DEC_52,2023-03-17,04:20:00,3.0,2000.0,,1000.0,,900.0,210.0,0.23333333333333334,1.627789757412399,8.0,7.0,4.0,,,,,,,,,,,
RUP_1050_539_RMP_03 (trgosped shotcrete),2023-03-17,,1.0,5250.0,,2250.0,,2250.0,800.0,0.35555555555555557,4.344474393530997,15.0,,5.0,,,,,,,,,,,
RUP_1000_818_DEC_53 (trgosped shotcrete),2023-03-17,,1.0,5250.0,,2250.0,,2250.0,800.0,0.35555555555555557,4.344474393530997,15.0,,5.0,,,,,,,,,,,
RUP_1050_539_RMP_03 (trgosped shotcrete),2023-03-17,,2.0,5250.0,,2250.0,,2250.0,800.0,0.35555555555555557,4.344474393530997,15.0,,5.0,,,,,,,,,,,
RUP_1000_818_DEC_53,2023-03-18,05:15:00,2.0,4000.0,,2000.0,,1800.0,450.0,0.25,3.285579514824798,16.0,6.5,8.0,,,,,,,,,,,
RUP_1050_539_RMP_04,2023-03-18,12:00:00,1.0,4000.0,,2000.0,,1800.0,400.0,0.2222222222222222,3.2355795148247983,16.0,7.0,8.0,,,,,,,,,,,
RUP_1050_539_RMP_04,2023-03-18,14:00:00,2.0,2000.0,,1000.0,,900.0,200.0,0.2222222222222222,1.6177897574123992,8.0,6.5,4.0,,,,,,,,,,,
RUP_1000_818_DEC_53 (rehabilitation),2023-03-18,18:30:00,3.0,4000.0,,2000.0,,1800.0,400.0,0.2222222222222222,3.2355795148247983,16.0,6.5,12.0,,,,,,,,,,,
REHABILITATION (LOWER DECLINE) ,2023-03-18,20:10:00,1.0,2000.0,,1000.0,,900.0,200.0,0.2222222222222222,1.6177897574123992,8.0,6.5,4.0,,,,,,,,,,,
RUP_1000_818_DEC_53,2023-03-19,12:30:00,3.0,2000.0,,4000.0,,900.0,200.0,0.2222222222222222,2.7498652291105126,8.0,7.0,4.0,,,,,,,,,,,
RUP_1000_818_DEC_53,2023-03-19,14:10:00,4.0,4000.0,,2000.0,,1800.0,420.0,0.23333333333333334,3.255579514824798,16.0,,8.0,,,,,,,,,,,
RUP_1000_818_DEC_53,2023-03-19,15:15:00,5.0,4000.0,,2000.0,,1800.0,400.0,0.2222222222222222,3.2355795148247983,16.0,6.5,8.0,,,,,,,,,,,
RUP_1000_818_DEC_53,2023-03-19,18:00:00,6.0,4000.0,,2000.0,,1800.0,400.0,0.2222222222222222,3.2355795148247983,16.0,7.5,8.0,,,,,,,,,,,
RUP_1050_539_RMP_05,2023-03-19,19:20:00,1.0,4000.0,,2000.0,,1800.0,400.0,0.2222222222222222,3.2355795148247983,16.0,7.5,8.0,,,,,,,,,,,
RUP_1050_539_RMP_05,2023-03-19,21:00:00,2.0,4000.0,,2000.0,,1800.0,400.0,0.2222222222222222,3.2355795148247983,16.0,7.5,8.0,,,,,,,,,,,
RUP_1075_630_ACC_09,2023-03-20,02:15:00,5.0,3000.0,,1000.0,,1300.0,350.0,0.2692307692307692,2.2721323749625637,12.0,7.5,6.0,,,,,,,,,,,
RUP_1050_539_RMP_05,2023-03-20,05:00:00,3.0,4000.0,,2000.0,,1800.0,450.0,0.25,3.285579514824798,16.0,7.5,8.0,,,,,,,,,,,
RUP_1050_539_RMP_05,2023-03-20,06:50:00,4.0,4000.0,,2000.0,,1800.0,480.0,0.26666666666666666,3.3155795148247975,16.0,,8.0,,,,,,,,,,,
RUP_1000_818_DEC_53,2023-03-20,20:40:00,7.0,4000.0,,2000.0,,1800.0,400.0,0.2222222222222222,3.2355795148247983,16.0,7.5,8.0,,,,,,,,,,,
RUP_1000_818_DEC_53,2023-03-21,01:40:00,8.0,2000.0,,1000.0,,900.0,290.0,0.32222222222222224,1.707789757412399,8.0,,4.0,,,,,,,,,,,
RUP_1000_818_DEC_54,2023-03-21,17:40:00,1.0,4000.0,,2000.0,,18000.0,4000.0,0.2222222222222222,11.978436657681941,16.0,,12.0,,,,,,,,,,,
RUP_1075_630_ACC_09,2023-03-21,04:45:00,6.0,4000.0,,2000.0,,1800.0,550.0,0.3055555555555556,3.385579514824798,16.0,,8.0,,,,,60.0,,,,,,
RUP_1075_630_ACC_09,2023-03-21,01:40:00,7.0,4000.0,,2000.0,,1800.0,450.0,0.25,3.285579514824798,16.0,,8.0,,,,,,,,,,,
RUP_1050_539_RMP_07,2023-03-22,19:30:00,1.0,4000.0,,2000.0,,1800.0,450.0,0.25,3.285579514824798,16.0,,8.0,,,,,,,,,,,
RUP_1050_539_RMP_07,2023-03-22,20:00:00,2.0,2000.0,,1000.0,,900.0,300.0,0.3333333333333333,1.7177897574123988,8.0,,4.0,,,,,,,,,,,
RUP_1050_539_RMP_07,2023-03-22,21:00:00,3.0,6000.0,,0.0,,1800.0,410.0,0.22777777777777777,3.2455795148247977,16.0,7.0,12.0,,,,,,,,,,,
RUP_1000_818_DEC_54,2023-03-23,20:50:00,2.0,3000.0,,1500.0,,1350.0,300.0,0.2222222222222222,2.426684636118598,12.0,7.0,9.0,,,,,,,,,,,
RUP_1000_818_DEC_54,2023-03-24,02:50:00,3.0,4000.0,,2000.0,,1800.0,400.0,0.2222222222222222,3.2355795148247983,16.0,,8.0,,,,,,,,,,,
RUP_1050_539_RMP_08,2023-03-24,05:40:00,1.0,4000.0,,2000.0,,1800.0,400.0,0.2222222222222222,3.2355795148247983,16.0,,8.0,,,,,,,,,,,
RUP_1050_539_RMP_08 and rehabilitation,2023-03-24,10:00:00,2.0,4000.0,,2000.0,,1800.0,300.0,0.16666666666666666,3.135579514824798,16.0,,8.0,,,,,140.0,,,,,,
RUP_1100_592_RMP_01,2023-03-24,20:15:00,1.0,4000.0,,2000.0,,1900.0,500.0,0.2631578947368421,3.3673255465708296,16.0,7.5,8.0,,,,,,,,,,,
RUP_1000_818_DEC_55,2023-03-25,01:50:00,1.0,4000.0,,2000.0,,1800.0,400.0,0.2222222222222222,3.2355795148247983,16.0,6.5,8.0,,,,,,,,,,,
RUP_1050_539_RMP_09,2023-03-25,06:30:00,1.0,4000.0,,2000.0,,1800.0,400.0,0.2222222222222222,3.2355795148247983,16.0,,8.0,,,,,,,,,,,
RUP_1050_539_RMP_09,2023-03-25,09:50:00,2.0,2500.0,,500.0,,900.0,300.0,0.3333333333333333,1.7177897574123988,8.0,7.0,4.0,,,,,,,,,,,
RUP_1000_818_DEC_55,2023-03-25,11:30:00,2.0,4000.0,,2000.0,,1800.0,570.0,0.31666666666666665,3.4055795148247983,16.0,7.0,8.0,,,,,,,,,,,
RUP_1000_818_DEC_55,2023-03-25,14:30:00,3.0,3000.0,,1500.0,,1350.0,500.0,0.37037037037037035,2.6266846361185983,12.0,7.0,6.0,,,,,,,,,,,
RUP_1050_539_RMP_09,2023-03-25,18:20:00,3.0,4000.0,,2000.0,,1800.0,480.0,0.26666666666666666,3.3155795148247975,16.0,,8.0,,,,,,,,,,,
RUP_1000_818_DEC_55,2023-03-25,20:40:00,4.0,4000.0,,2000.0,,1800.0,480.0,0.26666666666666666,3.3155795148247975,16.0,7.0,8.0,,,,,30.0,,,,,,
RUP_1000_818_DEC_55,2023-03-25,22:00:00,5.0,4000.0,,2000.0,,1800.0,480.0,0.26666666666666666,3.3155795148247975,16.0,7.0,8.0,,,,,,,,,,,
RUP_1050_539_RMP_10,2023-03-26,17:00:00,1.0,4000.0,,2000.0,,1800.0,480.0,0.26666666666666666,3.3155795148247975,16.0,7.0,8.0,,,,,,,,,,,
RUP_1000_818_DEC_56,2023-03-26,22:40:00,1.0,3000.0,,1500.0,,1350.0,300.0,0.2222222222222222,2.426684636118598,12.0,7.0,6.0,,,,,,,,,,,
RUP_1050_539_RMP_10,2023-03-27,01:30:00,2.0,4000.0,,2000.0,,1800.0,400.0,0.2222222222222222,3.2355795148247983,16.0,7.0,12.0,,,,,,,,,,,
RUP_1050_539_RMP_10,2023-03-27,04:50:00,3.0,4000.0,,2000.0,,1800.0,400.0,0.2222222222222222,3.2355795148247983,16.0,7.0,12.0,,,,,,,,,,,
RUP_1000_818_DEC_57,2023-03-27,22:00:00,1.0,4000.0,,2000.0,,1800.0,600.0,0.3333333333333333,3.4355795148247976,16.0,7.0,8.0,,,,,,,,,,,
RUP_1000_818_DEC_57,2023-03-28,01:30:00,2.0,4000.0,,2000.0,,1800.0,400.0,0.2222222222222222,3.2355795148247983,16.0,7.0,12.0,,,,,,,,,,,
RUP_1050_539_RMP_11,2023-03-28,05:45:00,1.0,4000.0,,2000.0,,1800.0,400.0,0.2222222222222222,3.2355795148247983,16.0,7.0,12.0,,,,,,,,,,,
RUP_1075_630_ACC_09 (rehabilitation),2023-03-28,11:20:00,8.0,4000.0,,2000.0,,1800.0,400.0,0.2222222222222222,3.2355795148247983,16.0,,8.0,,,,,,,,,,,
RUP_1000_818_DEC_57,2023-03-28,14:55:00,3.0,4000.0,,2000.0,,1800.0,400.0,0.2222222222222222,3.2355795148247983,16.0,7.0,8.0,,,,,,,,,,,
RUP_1000_818_DEC_57,2023-03-28,18:00:00,4.0,4000.0,,2000.0,,1800.0,600.0,0.3333333333333333,3.4355795148247976,16.0,7.0,8.0,,,,,,,,,,,
RUP_1000_818_DEC_57,2023-03-28,20:40:00,5.0,3000.0,,1500.0,,1350.0,480.0,0.35555555555555557,2.6066846361185982,12.0,7.0,6.0,,,,,,,,,,,
RUP_1075_630_ACC_09 (rehabilitation),2023-03-28,23:00:00,9.0,3000.0,,1500.0,,1350.0,410.0,0.3037037037037037,2.5366846361185984,12.0,7.0,6.0,,,,,,,,,,,
RUP_1050_539_RMP_11,2023-03-29,01:00:00,2.0,4000.0,,2000.0,,1800.0,400.0,0.2222222222222222,3.2355795148247983,16.0,7.0,12.0,,,,,,,,,,,
RUP_1050_539_RMP_11,2023-03-29,02:50:00,3.0,4000.0,,2000.0,,1800.0,400.0,0.2222222222222222,3.2355795148247983,16.0,7.0,12.0,,,,,,,,,,,
RUP_1050_539_RMP_11,2023-03-29,04:20:00,4.0,2000.0,,1000.0,,900.0,200.0,0.2222222222222222,1.6177897574123992,8.0,7.0,6.0,,,,,,,,,,,
RUP_1100_592_RMP_01,2023-03-29,04:20:00,1.0,2000.0,,1000.0,,900.0,200.0,0.2222222222222222,1.6177897574123992,8.0,7.0,6.0,,,,,,,,,,,
RUP_1075_630_ACC_09 (rehabilitation),2023-03-29,11:30:00,10.0,4000.0,,2000.0,,1800.0,400.0,0.2222222222222222,3.2355795148247983,16.0,7.5,6.0,,,,,,,,,,,
RUP_1075_630_ACC_09,2023-03-30,12:10:00,11.0,3000.0,,1500.0,,1350.0,300.0,0.2222222222222222,2.426684636118598,12.0,7.0,6.0,,,,,,,,,,,
RUP_1075_630_ACC_09,2023-03-30,01:20:00,12.0,3000.0,,1500.0,,1350.0,310.0,0.22962962962962963,2.4366846361185983,12.0,7.0,6.0,,,,,,,,,,,
RUP_1050_539_RMP_12,2023-03-30,03:20:00,1.0,4000.0,,2000.0,,1800.0,480.0,0.26666666666666666,3.3155795148247975,16.0,7.0,8.0,,,,,,,,,,,
RUP_1050_539_RMP_12,2023-03-30,04:50:00,2.0,3000.0,,1500.0,,1350.0,300.0,0.2222222222222222,2.426684636118598,12.0,7.0,6.0,,,,,,,,,,,
RUP_1000_818_DEC_58,2023-03-30,06:30:00,1.0,4000.0,,2000.0,,1800.0,510.0,0.2833333333333333,3.3455795148247978,16.0,7.0,8.0,,,,,,,,,,,
RUP_1100_592_RMP_01,2023-03-30,15:20:00,3.0,3000.0,,1500.0,,1350.0,300.0,0.2222222222222222,2.426684636118598,12.0,6.5,6.0,,,,,,,,,,,
RUP_1100_592_RMP_01,2023-03-30,19:10:00,4.0,4000.0,,2000.0,,1800.0,400.0,0.2222222222222222,3.2355795148247983,16.0,6.5,8.0,,,,,,,,,,,
RUP_1050_539_RMP_12,2023-03-30,23:00:00,3.0,4000.0,,2000.0,,1800.0,400.0,0.2222222222222222,3.2355795148247983,16.0,7.0,8.0,,,,,,,,,,,
RUP_1050_539_RMP_12,2023-03-31,01:30:00,4.0,4000.0,,2000.0,,1800.0,450.0,0.25,3.285579514824798,16.0,6.8,8.0,,,,,,,,,,,
RUP_1075_630_ACC_09 (rehabilitation),2023-03-31,02:50:00,13.0,3000.0,,1500.0,,1350.0,420.0,0.3111111111111111,2.546684636118598,8.0,6.8,6.0,,,,,,,,,,,
RUP_1075_630_ACC_09 (rehabilitation),2023-03-31,04:55:00,14.0,3000.0,,1500.0,,1350.0,420.0,0.3111111111111111,2.546684636118598,10.0,7.0,6.0,,,,,,,,,,,
RUP_1000_818_DEC_58,2023-03-31,10:30:00,2.0,4000.0,,2000.0,,1800.0,400.0,0.2222222222222222,3.2355795148247983,16.0,,8.0,,,,,,,,,,,
RUP_1000_818_DEC_59,2023-03-31,12:55:00,1.0,4000.0,,2000.0,,1800.0,400.0,0.2222222222222222,3.2355795148247983,16.0,,8.0,,,,,,,,,,,
RUP_1000_818_DEC_59,2023-03-31,14:00:00,2.0,2000.0,,1000.0,,900.0,200.0,0.2222222222222222,1.6177897574123992,8.0,,6.0,,,,,,,,,,,
RUP_1050_539_RMP_13,2023-04-01,05:10:00,1.0,4000.0,,2000.0,,1800.0,480.0,0.26666666666666666,3.3155795148247975,16.0,,8.0,,,,,,,,,,,
RUP_1050_539_RMP_13,2023-04-01,08:30:00,2.0,4000.0,,2000.0,,1800.0,400.0,0.2222222222222222,3.2355795148247983,16.0,,8.0,,,,,,,,,,,
RUP_1000_818_DEC_60,2023-04-01,14:40:00,1.0,4000.0,,2000.0,,1800.0,400.0,0.2222222222222222,3.2355795148247983,16.0,6.5,8.0,,,,,,,,,,,
RUP_1000_818_DEC_60,2023-04-01,16:20:00,2.0,3000.0,,1500.0,,1350.0,300.0,0.2222222222222222,2.426684636118598,10.0,7.0,6.0,,,,,,,,,,,
RUP_1000_818_DEC_60,2023-04-01,19:50:00,3.0,4000.0,,2000.0,,1500.0,400.0,0.26666666666666666,3.1403414195867025,16.0,6.5,8.0,,,,,,,,,,,
RUP_1050_539_RMP_13,2023-04-01,21:30:00,3.0,4000.0,,2000.0,,1800.0,400.0,0.2222222222222222,3.2355795148247983,16.0,6.0,8.0,,,,,,,,,,,
RUP_1000_818_DEC_60,2023-04-02,05:30:00,4.0,4000.0,,2000.0,,1800.0,580.0,0.32222222222222224,3.415579514824798,16.0,7.0,8.0,,,,,,,,,,,
RUP_1000_818_DEC_60,2023-04-02,06:40:00,5.0,4000.0,,2000.0,,1800.0,560.0,0.3111111111111111,3.3955795148247976,16.0,7.0,8.0,,,,,,,,,,,
RUP_1100_592_RMP_02,2023-04-02,20:45:00,1.0,4000.0,,2000.0,,1800.0,400.0,0.2222222222222222,3.2355795148247983,16.0,,8.0,,,,,,,,,,,
RUP_1050_539_RMP_14,2023-04-03,01:10:00,1.0,4500.0,,1500.0,,1800.0,580.0,0.32222222222222224,3.4155795148247976,16.0,,8.0,,,,,,,,,,,
RUP_1050_539_RMP_14,2023-04-03,,2.0,2500.0,,500.0,,900.0,270.0,0.3,1.687789757412399,8.0,,6.0,,,,,,,,,,,
RUP_1100_592_RMP_02,2023-04-03,06:30:00,2.0,4500.0,,1500.0,,1800.0,560.0,0.3111111111111111,3.395579514824798,16.0,,8.0,,,,,,,,,,,
RUP_1050_539_RMP_14,2023-04-03,10:30:00,3.0,4000.0,,2000.0,,2400.0,510.0,0.2125,3.5360557053009884,16.0,7.0,8.0,,,,,,,,,,,
RUP_1000_818_DEC_61,2023-04-03,12:30:00,1.0,4000.0,,2000.0,,1800.0,500.0,0.2777777777777778,3.335579514824798,16.0,7.0,8.0,,,,,,,,,,,
RUP_1000_818_DEC_61,2023-04-03,14:10:00,2.0,2000.0,,500.0,,1150.0,250.0,0.21739130434782608,1.5584755914944595,8.0,,4.0,,,,,,,,,,,
RUP_1100_592_RMP_02,2023-04-03,21:30:00,3.0,4000.0,,2000.0,,1800.0,400.0,0.2222222222222222,3.2355795148247983,16.0,7.0,8.0,,,,,,,,,,,
RUP_1050_539_RMP_14,2023-04-04,20:00:00,3.0,4000.0,,2000.0,,1800.0,400.0,0.2222222222222222,3.2355795148247983,16.0,7.0,8.0,,,,,,,,,,,
RUP_1050_539_RMP_14,2023-04-04,21:00:00,4.0,4000.0,,2000.0,,1800.0,400.0,0.2222222222222222,3.2355795148247983,16.0,7.0,8.0,,,,,,,,,,,
RUP_1100_592_RMP_02,2023-04-04,23:00:00,3.0,4000.0,,2000.0,,1800.0,400.0,0.2222222222222222,3.2355795148247983,16.0,,8.0,,,,,,,,,,,
RUP_1050_539_RMP_14,2023-04-04,02:00:00,5.0,2000.0,,1000.0,,900.0,200.0,0.2222222222222222,1.6177897574123992,8.0,6.0,6.0,,,,,,,,,,,
RUP_1100_592_RMP_02,2023-04-04,03:00:00,4.0,2000.0,,1000.0,,900.0,200.0,0.2222222222222222,1.6177897574123992,8.0,6.0,6.0,,,,,,,,,,,
RUP_1100_592_RMP_02,2023-04-04,04:10:00,5.0,4000.0,,2000.0,,1800.0,400.0,0.2222222222222222,3.2355795148247983,16.0,,8.0,,,,,,,,,,,
RUP_1100_592_RMP_02,2023-04-04,10:55:00,6.0,4000.0,,2000.0,,1800.0,560.0,0.3111111111111111,3.3955795148247976,16.0,7.0,8.0,,,,85.0,,,,,,,
RUP_1100_592_RMP_02,2023-04-04,13:50:00,7.0,3000.0,,1000.0,,1400.0,470.0,0.3357142857142857,2.423878406708595,12.0,7.0,6.0,,,,,10.0,,,,,,
RUP_1100_592_RMP_02,2023-04-05,15:15:00,8.0,2000.0,,1000.0,,900.0,275.0,0.3055555555555556,1.692789757412399,8.0,,4.0,,,,100.0,,,,,,,
RUP_1050_539_RMP_15,2023-04-06,05:10:00,1.0,4000.0,,2000.0,,1800.0,400.0,0.2222222222222222,3.2355795148247983,16.0,,8.0,,,,,,,,,,,
RUP_1050_539_RMP_15,2023-04-06,16:25:00,2.0,4000.0,,2000.0,,1900.0,470.0,0.24736842105263157,3.3373255465708294,16.0,6.5,8.0,,,,,,,,,,,
RUP_1050_539_RMP_15,2023-04-06,17:40:00,3.0,4000.0,,2000.0,,1900.0,460.0,0.24210526315789474,3.3273255465708296,16.0,7.0,8.0,,,,,,,,,,,
RUP_1050_539_RMP_15,2023-04-06,21:45:00,4.0,3000.0,,1500.0,,1350.0,300.0,0.2222222222222222,2.426684636118598,12.0,6.0,6.0,,,,,,,,,,,
RUP_1075_630_ACC_09,2023-04-07,20:10:00,15.0,4000.0,,2000.0,,1850.0,400.0,0.21621621621621623,3.251452530697814,16.0,,8.0,,,,100.0,,,,,,,
RUP_1075_630_ACC_09,2023-04-07,21:30:00,16.0,4000.0,,2000.0,,1850.0,400.0,0.21621621621621623,3.251452530697814,16.0,,8.0,,,,,,,,,,,
RUP_1075_630_ACC_09,2023-04-08,01:30:00,17.0,3000.0,,1500.0,,1350.0,300.0,0.2222222222222222,2.426684636118598,12.0,7.0,6.0,,,,,,,,,,,
RUP_1050_539_RMP_15 (rehabilitation),2023-04-08,06:30:00,5.0,4000.0,,2000.0,,1800.0,400.0,0.2222222222222222,3.2355795148247983,16.0,7.0,8.0,,,,,,,,,,,
RUP_1050_539_RMP_15 (rehabilitation),2023-04-08,10:00:00,6.0,2000.0,,1000.0,,900.0,200.0,0.2222222222222222,1.6177897574123992,8.0,7.5,4.0,,,,,,,,,,,
RUP_1100_592_RMP_03,2023-04-08,21:00:00,1.0,4000.0,,2000.0,,1800.0,500.0,0.2777777777777778,3.335579514824798,16.0,7.0,8.0,,,,,,,,,,,
RUP_1100_592_RMP_03,2023-04-09,05:00:00,2.0,4000.0,,2000.0,,1800.0,400.0,0.2222222222222222,3.2355795148247983,16.0,7.0,8.0,,,,,,,,,,,
RUP_1050_539_RMP_15 (rehabilitation),2023-04-09,17:15:00,5.0,3000.0,,1500.0,,1350.0,400.0,0.2962962962962963,2.526684636118598,12.0,7.0,6.0,,,,,,,,,,,
RUP_1050_539_RMP_15 (rehabilitation),2023-04-09,23:30:00,6.0,3000.0,,1500.0,,1350.0,400.0,0.2962962962962963,2.526684636118598,12.0,7.0,6.0,,,,,,,,,,,
RUP_1050_539_RMP_15 (rehabilitation),2023-04-10,02:30:00,7.0,4000.0,,2000.0,,1800.0,400.0,0.2222222222222222,3.2355795148247983,16.0,7.0,8.0,,,,,,,,,,,
RUP_1050_539_RMP_15 (rehabilitation),2023-04-10,06:00:00,8.0,2000.0,,1000.0,,900.0,210.0,0.23333333333333334,1.627789757412399,8.0,7.0,4.0,,,,,,,,,,,
RUP_1100_592_RMP_04,2023-04-10,09:20:00,1.0,4000.0,,2000.0,,1800.0,400.0,0.2222222222222222,3.2355795148247983,16.0,6.5,8.0,,,,,,,,,,,
RUP_1000_818_DEC_58 (rehabilitation 445-447 m),2023-04-10,20:00:00,1.0,3000.0,,1500.0,,1350.0,340.0,0.2518518518518518,2.466684636118598,9.0,7.0,6.0,,,,,,,,,,,
RUP_1050_539_RMP_16,2023-04-10,22:30:00,1.0,3000.0,,1500.0,,1350.0,320.0,0.23703703703703705,2.446684636118598,9.0,7.0,6.0,,,,,,,,,,,
RUP_1100_592_RMP_04,2023-04-10,23:15:00,2.0,4000.0,,2000.0,,1850.0,450.0,0.24324324324324326,3.301452530697814,12.0,6.5,9.0,,,,,,,,,,,
RUP_1100_592_RMP_04,2023-04-10,01:15:00,3.0,3000.0,,1500.0,,1450.0,350.0,0.2413793103448276,2.50843066786463,12.0,6.5,6.0,,,,,,,,,,,
RUP_1000_818_DEC_58 (rehabilitation 445-447 m),2023-04-10,02:55:00,2.0,3000.0,,1500.0,,1350.0,320.0,0.23703703703703705,2.446684636118598,12.0,6.5,6.0,,,,,,,,,,,
