Repository: NedimBegic/excel_to_mysql

<!DOCTYPE html>
<html>
<head>
</head>
<body>
    <h1>Excel to MySQL Migration Tool</h1>
    <p>
        This project is a Python-based utility designed to migrate data from an Excel database to a MySQL database. 
        The migration process involves converting the Excel file into a CSV format and then importing the cleaned 
        and structured data into MySQL.
   <h2>Features</h2>
    <ul>
        <li>Reads data from an Excel file using <strong>Pandas</strong>.</li>
        <li>Cleans and preprocesses the data to ensure compatibility with MySQL:
            <ul>
                <li>Handles invalid numeric values.</li>

File: Shotcrete_Mix_Data.csv (part 8 of 12)
FACE_ID,Date,Start_Time,Batch_Number,Fines_kg,Fines_Moisture_,Coarse_kg,Coarse_Moisture_,Cement_kg,Water_kg,Cement:Water_Ratio,Cubic_M,Superplasticiser_kg,Accelerator_,Fibre_kg,Additive_1_kg,Add_1_Fines_kg,Add_1_Coarse_kg,Add_1_Cement_kg,Add_1_Water_kg,Add_1_Superplasticiser_kg,Add_2_Fines_kg,Add_2_Coarse_kg,Add_2_Cement_kg,Add_2_Water_kg,Add_2_Superplasticiser_kg
RUP_1035_STP_06,2024-01-06,01:00:00,1.0,4140.0,,1030.0,,1350.0,450.0,0.3333333333333333,2.829514824797844,6.6,6.0,7.5,,,,,,,,,,,
RUP_1035_STP_06,2024-01-06,02:40:00,2.0,4120.0,,1040.0,,1350.0,460.0,0.34074074074074073,2.835741239892183,6.6,6.0,7.5,,,,,,,,,,,
975_ACC (Rehab SI-GTC-240),2024-01-06,04:45:00,2.0,4110.0,,1010.0,,1350.0,465.0,0.34444444444444444,2.825646900269542,6.6,6.0,7.5,,,,,,,,,,,
975_ACC (Rehab SI-GTC-240),2024-01-06,05:05:00,3.0,4110.0,,1010.0,,1350.0,460.0,0.34074074074074073,2.820646900269542,6.6,6.0,7.5,,,,,,,,,,,
975_ACC (Rehab SI-GTC-240),2024-01-06,08:40:00,4.0,4110.0,,1020.0,,1350.0,480.0,0.35555555555555557,2.844420485175202,6.6,6.0,7.5,,,,,,,,,,,
975_ACC (Rehab SI-GTC-240),2024-01-06,09:15:00,5.0,4110.0,,1020.0,,1350.0,480.0,0.35555555555555557,2.844420485175202,6.6,6.0,7.5,,,,,,,,,,,
975_ACC (Rehab SI-GTC-240),2024-01-06,10:45:00,6.0,4110.0,,1020.0,,1350.0,480.0,0.35555555555555557,2.844420485175202,6.6,6.0,7.5,,,,,,,,,,,
975_ACC (Rehab SI-GTC-240),2024-01-06,12:00:00,7.0,4110.0,,1020.0,,1350.0,490.0,0.362962962962963,2.854420485175202,6.6,6.0,7.5,,,,,,,,,,,
975_ACC (Rehab SI-GTC-240),2024-01-06,12:30:00,8.0,4110.0,,1020.0,,1350.0,490.0,0.362962962962963,2.854420485175202,6.6,6.0,7.5,,,,,,,,,,,
RUP_1035_STP_06,2024-01-06,15:15:00,1.0,4110.0,,1020.0,,1350.0,490.0,0.362962962962963,2.854420485175202,6.6,6.0,7.5,,,,,,,,,,,
RUP_1049_ACC_07,2024-01-07,00:35:00,1.0,4130.0,,1050.0,,1350.0,465.0,0.34444444444444444,2.848288409703504,6.6,6.0,7.5,,,,,,,,,,,
RUP_975_FWN_07,2024-01-07,01:10:00,2.0,4150.0,,1020.0,,1350.0,470.0,0.34814814814814815,2.849514824797844,6.6,6.0,7.5,,,,,,,,,,,
RUP_1049_ACC_07,2024-01-07,02:20:00,2.0,4190.0,,1060.0,,1350.0,470.0,0.34814814814814815,2.879703504043127,6.6,6.0,7.6,,,,,,,,,,,
RUP_1035_STP_06,2024-01-07,05:00:00,1.0,4160.0,,1050.0,,1350.0,455.0,0.337037037037037,2.8496091644204853,6.6,6.0,7.6,,,,,,,,,,,
RUP_1035_STP_07,2024-01-07,22:25:00,1.0,4140.0,,1030.0,,1350.0,450.0,0.3333333333333333,2.829514824797844,6.6,6.0,7.5,,,,,,,,,,,
RUP_1035_STP_07,2024-01-07,23:35:00,2.0,4120.0,,1040.0,,1350.0,450.0,0.3333333333333333,2.8257412398921833,6.6,6.0,7.5,,,,,,,,,,,
RUP_975_FWN_08,2024-01-08,03:30:00,1.0,4130.0,,1020.0,,1350.0,455.0,0.337037037037037,2.826967654986523,6.6,6.0,7.5,,,,,,,,,,,
RUP_975_FWN_08,2024-01-08,03:55:00,2.0,4120.0,,1020.0,,1350.0,455.0,0.337037037037037,2.8231940700808624,6.6,6.0,7.5,,,,,,,,,,,
RUP_950_DEC_09 ,2024-01-08,12:30:00,1.0,4110.0,,1020.0,,1350.0,440.0,0.32592592592592595,2.804420485175202,6.6,6.0,7.5,,,,,,,,,,,
RUP_950_DEC_09 ,2024-01-08,14:10:00,2.0,4110.0,,1020.0,,1350.0,450.0,0.3333333333333333,2.814420485175202,,6.0,7.5,,,,,,,,,,,
RUP_975_FWN_08,2024-01-08,14:55:00,1.0,4110.0,,1020.0,,1350.0,480.0,0.35555555555555557,2.844420485175202,6.6,6.0,7.5,,,,,,,,,,,
RUP_975_FWN_08,2024-01-09,20:27:00,1.0,4110.0,,1020.0,,1350.0,420.0,0.3111111111111111,2.784420485175202,6.6,6.0,7.5,,,,,,,,,,,
RUP_975_FWN_08,2024-01-09,22:23:00,2.0,4110.0,,1020.0,,1350.0,420.0,0.3111111111111111,2.784420485175202,6.6,6.0,7.5,,,,,,,,,,,
RUP_975_FWN_08,2024-01-09,23:50:00,3.0,4110.0,,1020.0,,1350.0,420.0,0.3111111111111111,2.784420485175202,6.6,6.0,7.5,,,,,,,,,,,
RUP_1000_INC_34,2024-01-09,23:50:00,1.0,4110.0,,1020.0,,1350.0,420.0,0.3111111111111111,2.784420485175202,6.6,6.0,7.5,,,,,,,,,,,
RUP_1000_INC_34,2024-01-09,01:53:00,2.0,4110.0,,1020.0,,1350.0,420.0,0.3111111111111111,2.784420485175202,6.6,6.0,7.5,,,,,,,,,,,
RUP_1000_INC_34,2024-01-09,03:59:00,3.0,4110.0,,1020.0,,1350.0,420.0,0.3111111111111111,2.784420485175202,6.6,6.0,7.5,,,,,,,,,,,
RUP_1050_ACC(SI-GTC-246),2024-01-09,08:40:00,1.0,4110.0,,1020.0,,1350.0,480.0,0.35555555555555557,2.844420485175202,6.6,6.0,7.5,,,,,,,,,,,
RUP_975_FWN_08,2024-01-09,11:35:00,1.0,4110.0,,1020.0,,1350.0,440.0,0.32592592592592595,2.804420485175202,6.6,6.0,7.5,,,,,,,,,,,
RUP_975_FWN_08,2024-01-09,20:07:00,2.0,4110.0,,1020.0,,1350.0,420.0,0.3111111111111111,2.784420485175202,6.6,6.0,7.5,,,,,,,,,,,
RUP_1050_ACC(SI-GTC-246),2024-01-10,22:47:00,1.0,4110.0,,1020.0,,1350.0,420.0,0.3111111111111111,2.784420485175202,6.6,6.0,7.5,,,,,,,,,,,
RUP_1050_ACC(SI-GTC-246),2024-01-10,23:42:00,2.0,4110.0,,1020.0,,1350.0,420.0,0.3111111111111111,2.784420485175202,6.6,6.0,7.5,,,,,,,,,,,
RUP_1050_ACC(SI-GTC-246),2024-01-10,01:17:00,3.0,4110.0,,1020.0,,1350.0,420.0,0.3111111111111111,2.784420485175202,6.6,6.0,7.5,,,,,,,,,,,
RUP_950_DEC_10,2024-01-10,04:07:00,1.0,4110.0,,1020.0,,1350.0,420.0,0.3111111111111111,2.784420485175202,6.6,6.0,7.5,,,,,,,,,,,
RUP_950_DEC_10,2024-01-10,08:40:00,2.0,4110.0,,1020.0,,1350.0,490.0,0.362962962962963,2.854420485175202,6.6,6.0,7.5,,,,,,,,,,,
RUP_975_FWN_09,2024-01-10,10:10:00,1.0,4110.0,,1020.0,,1350.0,490.0,0.362962962962963,2.854420485175202,6.6,6.0,7.5,,,,,,,,,,,
RUP_1074_SP_03,2024-01-10,11:40:00,1.0,4110.0,,1020.0,,1350.0,490.0,0.362962962962963,2.854420485175202,6.6,6.0,7.5,,,,,,,,,,,
RUP_1074_SP_03,2024-01-10,12:55:00,2.0,4110.0,,1020.0,,1350.0,490.0,0.362962962962963,2.854420485175202,6.6,6.0,7.5,,,,,,,,,,,
RUP_950_DEC_10,2024-01-10,16:15:00,1.0,4110.0,,1020.0,,1350.0,490.0,0.362962962962963,2.854420485175202,6.6,6.0,7.5,,,,,,,,,,,
RUP_950_DEC_10,2024-01-10,21:00:00,2.0,4110.0,,1020.0,,1350.0,490.0,0.362962962962963,2.854420485175202,6.6,6.0,7.5,,,,,,,,,,,
RUP_975_FWN_09,2024-01-11,00:30:00,2.0,4110.0,,1020.0,,1350.0,490.0,0.362962962962963,2.854420485175202,6.6,6.0,7.5,,,,,,,,,,,
RUP_975_FWN_09,2024-01-11,01:15:00,2.0,1370.0,,340.0,,450.0,190.0,0.4222222222222222,0.9781401617250673,6.0,6.0,2.2,,,,,,,,,,,
RUP_1049_ACC_07,2024-01-11,05:15:00,4.0,4110.0,,1020.0,,1350.0,490.0,0.362962962962963,2.854420485175202,6.0,6.0,7.5,,,,,,,,,,,
RUP_1035_STP_07,2024-01-11,11:00:00,1.0,4110.0,,1020.0,,1350.0,490.0,0.362962962962963,2.854420485175202,6.6,6.0,7.5,,,,,,,,,,,
RUP_1035_STP_07,2024-01-11,12:50:00,2.0,2740.0,,680.0,,900.0,326.0,0.3622222222222222,1.9022803234501346,4.4,6.0,5.0,,,,,,,,,,,
RUP_950_DEC_11,2024-01-11,14:35:00,1.0,4110.0,,1020.0,,1350.0,490.0,0.362962962962963,2.854420485175202,6.6,6.0,7.5,,,,,,,,,,,
RUP_950_DEC_11,2024-01-11,16:05:00,2.0,4110.0,,1020.0,,1350.0,490.0,0.362962962962963,2.854420485175202,6.6,6.0,7.5,,,,,,,,,,,
RUP_950_DEC_11,2024-01-12,00:28:00,3.0,4110.0,,1020.0,,1350.0,450.0,0.3333333333333333,2.814420485175202,6.6,6.0,7.5,,,,,,,,,,,
RUP_1074_STP_04,2024-01-12,20:33:00,1.0,4110.0,,1020.0,,1350.0,450.0,0.3333333333333333,2.814420485175202,6.6,6.0,7.5,,,,,,,,,,,
RUP_1074_STP_04,2024-01-12,03:25:00,2.0,4110.0,,1020.0,,1350.0,450.0,0.3333333333333333,2.814420485175202,6.6,6.0,7.5,,,,,,,,,,,
RUP_1075_RAD_01(REHAB),2024-01-12,08:00:00,1.0,4150.0,,1060.0,,1350.0,585.0,0.43333333333333335,2.979609164420485,6.6,6.0,7.5,,,,,,,,,,,
RUP_1035_STP_08,2024-01-12,13:10:00,1.0,4160.0,,1050.0,,1350.0,450.0,0.3333333333333333,2.8446091644204854,6.6,6.0,7.5,,,,,,,,,,,
RUP_1035_STP_08,2024-01-12,15:00:00,2.0,4120.0,,1020.0,,1350.0,450.0,0.3333333333333333,2.8181940700808625,6.6,6.0,7.5,,,,,,,,,,,
RUP_1074_STP_04,2024-01-12,16:30:00,1.0,3300.0,,650.0,,900.0,300.0,0.3333333333333333,2.076280323450135,4.4,6.0,5.5,,,,,,,,,,,
RUP_1035_STP_08,2024-01-12,21:00:00,3.0,4110.0,,1020.0,,1350.0,465.0,0.34444444444444444,2.829420485175202,6.6,6.0,7.5,,,,,,,,,,,
RUP_950_DEC_12,2024-01-13,02:10:00,1.0,4110.0,,1020.0,,1350.0,470.0,0.34814814814814815,2.8344204851752024,6.6,6.0,7.5,,,,,,,,,,,
RUP_950_DEC_12,2024-01-13,12:10:00,2.0,4110.0,,1020.0,,1350.0,285.0,0.2111111111111111,2.649420485175202,6.6,6.0,7.5,,,,,,,,,,,
RUP_975_FWN_10,2024-01-13,16:40:00,1.0,4110.0,,1020.0,,1350.0,290.0,0.21481481481481482,2.6544204851752022,6.6,6.0,7.5,,,,,,,,,,,
RUP_975_FWN_10,2024-01-13,23:05:00,2.0,4110.0,,1020.0,,1350.0,465.0,0.34444444444444444,2.829420485175202,6.6,6.5,7.5,,,,,,,,,,,
RUP_950_DEC_12,2024-01-14,00:40:00,3.0,4110.0,,1020.0,,1350.0,465.0,0.34444444444444444,2.829420485175202,6.6,6.0,7.5,,,,,,,,,,,
RUP_950_DEC_12,2024-01-14,01:30:00,4.0,4110.0,,1020.0,,1350.0,465.0,0.34444444444444444,2.829420485175202,6.6,6.0,7.5,,,,,,,,,,,
RUP_975_FWN_10,2024-01-14,03:10:00,3.0,4110.0,,1020.0,,1350.0,645.0,0.4777777777777778,3.009420485175202,6.6,6.0,7.5,,,,,,,,,,,
RUP_975_FWN_10,2024-01-14,08:27:00,4.0,4110.0,,1020.0,,1350.0,290.0,0.21481481481481482,2.6544204851752022,6.6,6.0,7.5,,,,,,,,,,,
RUP_1049_ACC_08,2024-01-14,09:20:00,1.0,4110.0,,1020.0,,1350.0,295.0,0.21851851851851853,2.659420485175202,6.6,6.0,7.5,,,,,,,,,,,
RUP_1049_ACC_08,2024-01-14,10:30:00,2.0,4110.0,,1020.0,,1350.0,305.0,0.22592592592592592,2.6694204851752024,6.6,6.0,7.5,,,,,,,,,,,
RUP_1035_STP_08,2024-01-14,11:40:00,1.0,4110.0,,1020.0,,1350.0,310.0,0.22962962962962963,2.6744204851752023,6.6,6.0,7.5,,,,,,,,,,,
RUP_1074_STP_04,2024-01-14,13:51:00,2.0,4110.0,,1020.0,,1350.0,320.0,0.23703703703703705,2.684420485175202,6.6,6.0,7.5,,,,,,,,,,,
RUP_1074_STP_04,2024-01-14,16:23:00,3.0,4110.0,,1020.0,,1350.0,320.0,0.23703703703703705,2.684420485175202,6.6,6.0,7.5,,,,,,,,,,,
RUP_950_DEC_13,2024-01-14,22:10:00,1.0,4110.0,,1020.0,,1350.0,475.0,0.35185185185185186,2.8394204851752023,6.6,5.5,7.5,,,,,,,,,,,
RUP_950_DEC_13,2024-01-15,00:10:00,2.0,4110.0,,1020.0,,1350.0,490.0,0.362962962962963,2.854420485175202,6.6,5.5,7.5,,,,,,,,,,,
RUP_1049_ACC_08,2024-01-15,02:45:00,1.0,4110.0,,1020.0,,1350.0,500.0,0.37037037037037035,2.864420485175202,6.6,6.0,7.5,,,,,,,,,,,
RUP_1049_ACC_08,2024-01-15,03:55:00,2.0,4110.0,,1020.0,,1350.0,500.0,0.37037037037037035,2.864420485175202,6.6,6.0,7.5,,,,,,,,,,,
RUP_1049_ACC_08,2024-01-15,15:45:00,3.0,3300.0,,650.0,,900.0,235.0,0.2611111111111111,2.011280323450135,4.4,6.0,5.5,,,,,,,,,,,
RUP_1074_STP_05,2024-01-15,20:55:00,1.0,4108.0,,995.0,,1350.0,495.0,0.36666666666666664,2.849231805929919,6.6,6.5,7.5,,,,,,,,,,,
RUP_1035_STP_09,2024-01-15,22:45:00,1.0,4104.0,,975.0,,1350.0,460.0,0.34074074074074073,2.805175202156334,6.6,6.0,7.5,,,,,,,,,,,
RUP_1035_STP_09,2024-01-16,01:15:00,2.0,4103.0,,1081.0,,1350.0,490.0,0.362962962962963,2.874797843665768,6.6,6.0,7.5,,,,,,,,,,,
RUP_975_FWN_11,2024-01-16,04:30:00,1.0,2737.0,,735.0,,900.0,330.0,0.36666666666666664,1.9259029649595687,4.4,6.0,5.0,,,,,,,,,,,
RUP_950_DEC_13,2024-01-16,08:17:00,1.0,4063.0,,865.0,,1295.0,340.0,0.2625482625482625,2.6107337526205447,6.6,6.0,7.5,,,,,,,,,,,
RUP_950_DEC_13,2024-01-16,09:46:00,2.0,4096.0,,1007.0,,1297.0,341.0,0.2629144178874325,2.678406409104522,6.6,6.0,7.5,,,,,,,,,,,
RUP_950_DEC_13,2024-01-16,11:00:00,3.0,4059.0,,1014.0,,1293.0,395.0,0.30549110595514306,2.7198158131177,6.6,6.0,7.5,,,,,,,,,,,
RUP_950_DEC_13,2024-01-16,11:49:00,4.0,4197.0,,988.0,,1287.0,395.0,0.30691530691530694,2.760175202156334,6.6,6.0,7.5,,,,,,,,,,,
RUP_975_FWN_11,2024-01-16,13:35:00,2.0,4050.0,,1089.0,,1286.0,335.0,0.26049766718507,2.6824992512728363,6.6,6.0,7.5,,,,,,,,,,,
RUP_975_FWN_11,2024-01-16,14:38:00,3.0,2840.0,,781.0,,846.0,250.0,0.29550827423167847,1.884986522911051,4.4,6.0,5.0,,,,,,,,,,,
RUP_1035_STP_09,2024-01-16,15:35:00,1.0,4021.0,,1066.0,,1291.0,350.0,0.2711076684740511,2.6794639113507035,6.6,6.0,7.5,,,,,,,,,,,
RUP_1035_STP_09,2024-01-16,16:22:00,2.0,4098.0,,1049.0,,1291.0,350.0,0.2711076684740511,2.702105420784666,6.6,6.0,7.5,,,,,,,,,,,
RUP_1074_STP_05,2024-01-16,20:15:00,2.0,4108.0,,995.0,,1350.0,470.0,0.34814814814814815,2.8242318059299194,6.6,6.0,7.5,,,,,,,,,,,
RUP_1074_STP_05,2024-01-16,21:45:00,3.0,4108.0,,995.0,,1350.0,480.0,0.35555555555555557,2.834231805929919,6.6,6.0,7.5,,,,,,,,,,,
RUP_950_DEC_14,2024-01-17,00:15:00,1.0,4189.0,,995.0,,1350.0,480.0,0.35555555555555557,2.8647978436657677,6.6,6.0,7.5,,,,,,,,,,,
RUP_950_DEC_14,2024-01-17,01:30:00,2.0,4110.0,,1020.0,,1350.0,490.0,0.362962962962963,2.854420485175202,6.6,6.0,7.5,,,,,,,,,,,
RUP_975_FWN_11,2024-01-17,04:55:00,1.0,4110.0,,1020.0,,1350.0,490.0,0.362962962962963,2.854420485175202,6.6,6.0,7.5,,,,,,,,,,,
RUP_1049_ACC_09,2024-01-17,09:23:00,1.0,4110.0,,1020.0,,1350.0,490.0,0.362962962962963,2.854420485175202,6.6,6.0,7.5,,,,,,,,,,,
RUP_1049_ACC_09,2024-01-17,10:54:00,2.0,4110.0,,1020.0,,1350.0,490.0,0.362962962962963,2.854420485175202,6.6,6.0,7.5,,,,,,,,,,,
RUP_1049_ACC_09,2024-01-17,11:32:00,3.0,4110.0,,1020.0,,1350.0,490.0,0.362962962962963,2.854420485175202,6.6,6.0,7.5,,,,,,,,,,,
RUP_975_FWN_11,2024-01-17,14:24:00,1.0,4110.0,,1020.0,,1350.0,490.0,0.362962962962963,2.854420485175202,6.6,6.0,7.5,,,,,,,,,,,
RUP_975_FWN_11,2024-01-17,15:29:00,2.0,4110.0,,1020.0,,1350.0,490.0,0.362962962962963,2.854420485175202,6.6,6.0,7.5,,,,,,,,,,,
RUP_1074_STP_04,2024-01-17,16:10:00,1.0,4110.0,,1020.0,,1350.0,490.0,0.362962962962963,2.854420485175202,6.6,6.0,7.5,,,,,,,,,,,
RUP_1074_STP_04,2024-01-17,17:04:00,2.0,4110.0,,1020.0,,1350.0,490.0,0.362962962962963,2.854420485175202,6.6,6.0,7.5,,,,,,,,,,,
RUP_1074_STP_04,2024-01-17,20:05:00,3.0,4058.0,,1046.0,,1062.0,490.0,0.4613935969868173,2.7531805929919138,6.6,6.0,7.5,,,,,,,,,,,
RUP_950_DEC_14,2024-01-17,21:00:00,1.0,4091.0,,1039.0,,1359.0,490.0,0.36055923473142015,2.857277628032345,6.6,6.0,7.5,,,,,,,,,,,
RUP_950_DEC_14,2024-01-17,22:25:00,2.0,4116.0,,1029.0,,1354.0,490.0,0.361890694239291,2.8613507038035344,6.6,6.0,7.5,,,,,,,,,,,
RUP_950_DEC_14,2024-01-17,23:30:00,3.0,1361.0,,346.0,,446.0,180.0,0.40358744394618834,0.9657382449835281,2.2,6.0,2.5,,,,,,,,,,,
RUP_1035_STP_10,2024-01-18,01:50:00,1.0,4091.0,,1031.0,,1353.0,490.0,0.36215816703621584,2.852353998203055,6.6,6.0,7.5,,,,,,,,,,,
RUP_1035_STP_10,2024-01-18,03:15:00,2.0,4091.0,,1031.0,,1353.0,490.0,0.36215816703621584,2.852353998203055,6.6,6.0,7.5,,,,,,,,,,,
RUP_1035_STP_10,2024-01-18,04:40:00,3.0,4101.0,,1034.0,,1356.0,490.0,0.3613569321533923,2.8582120395327943,6.6,6.0,7.5,,,,,,,,,,,
RUP_1035_STP_10,2024-01-18,22:00:00,1.0,4113.0,,1022.0,,1339.0,490.0,0.3659447348767737,2.852815214135969,6.6,6.0,7.5,,,,,,,,,,,
RUP_975_FWN_12,2024-01-18,23:15:00,1.0,4114.0,,1029.0,,1352.0,490.0,0.3624260355029586,2.8599610661874815,6.6,6.0,7.5,,,,,,,,,,,
RUP_975_FWN_12,2024-01-19,00:40:00,2.0,4190.0,,1023.0,,1350.0,490.0,0.362962962962963,2.8857412398921833,6.6,6.0,7.5,,,,,,,,,,,
RUP_975_FWN_12,2024-01-19,,3.0,4088.0,,1032.0,,1352.0,490.0,0.3624260355029586,2.8512818209044624,6.6,6.0,7.5,,,,,,,,,,,
RUP_1049_ACC_10,2024-01-19,13:04:00,1.0,4089.0,,1061.0,,1285.0,390.0,0.3035019455252918,2.741332734351602,6.6,6.0,7.5,,,,,,,,,,,
RUP_1035_STP_10,2024-01-19,14:48:00,1.0,4080.0,,1015.0,,1285.0,430.0,0.3346303501945525,2.76057801737047,6.6,6.0,7.5,,,,,,,,,,,
RUP_1035_STP_10,2024-01-19,15:53:00,2.0,2773.0,,682.0,,858.0,300.0,0.34965034965034963,1.8761545372866129,4.4,6.0,5.0,,,,,,,,,,,
RUP_1049_ACC_10,2024-01-19,16:44:00,2.0,4107.0,,999.0,,1290.0,430.0,0.3333333333333333,2.7663162623539983,6.6,6.0,7.5,,,,,,,,,,,
RUP_1049_ACC_10,2024-01-19,20:30:00,3.0,4062.0,,1036.0,,1360.0,470.0,0.34558823529411764,2.8255196166516923,6.6,6.0,7.5,,,,,,,,,,,
RUP_975_FWN_12,2024-01-20,00:55:00,1.0,4077.0,,1059.0,,1360.0,470.0,0.34558823529411764,2.839859239293202,6.6,6.0,7.5,,,,,,,,,,,
RUP_975_FWN_12,2024-01-20,02:20:00,2.0,4149.0,,1034.0,,1346.0,470.0,0.3491827637444279,2.853150643905361,6.6,6.0,7.5,,,,,,,,,,,
RUP_975_FWN_12,2024-01-20,03:40:00,3.0,4104.0,,1018.0,,1347.0,480.0,0.35634743875278396,2.840449236298293,6.6,6.0,7.5,,,,,,,,,,,
RUP_950_DEC_15,2024-01-20,,1.0,,,,,,,,0.0,,,,,,,,,,,,,,
RUP_950_DEC_15,2024-01-20,20:09:00,2.0,1082.0,,997.0,,1290.0,340.0,0.26356589147286824,1.534052111410602,6.9,6.0,7.5,,,,,,,,,,,
RUP_1049_ACC_10,2024-01-21,22:02:00,1.0,4051.0,,994.0,,1290.0,344.0,0.26666666666666666,2.6572973944294698,6.9,6.0,7.5,,,,,,,,,,,
RUP_1049_ACC_10,2024-01-21,23:41:00,2.0,4090.0,,1026.0,,1290.0,360.0,0.27906976744186046,2.7000898472596586,6.9,6.0,7.5,,,,,,,,,,,
RUP_1049_ACC_10,2024-01-21,00:54:00,3.0,4088.0,,997.0,,1290.0,376.0,0.29147286821705426,2.7043917340521113,6.9,6.0,7.5,,,,,,,,,,,
RUP_950_DEC_15,2024-01-21,03:43:00,1.0,4201.0,,1089.0,,1292.0,391.0,0.3026315789473684,2.7973851452530694,6.9,6.0,7.5,,,,,,,,,,,
RUP_950_DEC_15,2024-01-21,07:40:00,2.0,4063.0,,1020.0,,1350.0,480.0,0.35555555555555557,2.8266846361185984,6.6,6.0,7.5,,,,,,,,,,,
RUP_1025_DEC_51(SI-GTC-262),2024-01-21,10:40:00,1.0,4084.0,,1062.0,,1350.0,480.0,0.35555555555555557,2.850458221024259,6.6,6.0,7.5,,,,,,,,,,,
RUP_1025_DEC_51(SI-GTC-262),2024-01-21,12:15:00,2.0,4087.0,,1050.0,,1350.0,480.0,0.35555555555555557,2.847061994609165,6.6,6.0,7.5,,,,,,,,,,,
RUP_1074_STP_07,2024-01-21,1900-01-06 12:37:00,1.0,4114.0,,1023.0,,1350.0,480.0,0.35555555555555557,2.8470619946091644,6.6,6.0,7.5,,,,,,,,,,,
RUP_1074_STP_07,2024-01-21,16:45:00,2.0,4131.0,,838.0,,1350.0,480.0,0.35555555555555557,2.78366576819407,6.6,6.0,7.5,,,,,,,,,,,
RUP_1025_DEC_51(SI-GTC-262),2024-01-21,22:36:00,3.0,3992.0,,970.0,,1293.0,400.0,0.30935808197989173,2.68292902066487,6.9,6.0,7.5,,,,,,,,,,,
RUP_950_DEC_16,2024-01-22,01:56:00,1.0,4079.0,,1053.0,,1293.0,380.0,0.29389017788089716,2.727079964061096,6.9,6.0,7.5,,,,,,,,,,,
RUP_950_DEC_16,2024-01-22,04:40:00,2.0,4054.0,,1034.0,,1291.0,390.0,0.3020914020139427,2.7198412698412695,6.9,6.0,7.5,,,,,,,,,,,
RUP_1074_STP_08,2024-01-22,20:44:00,2.0,4215.0,,869.0,,1290.0,374.0,0.289922480620155,2.7020143755615456,6.9,6.0,7.5,,,,,,,,,,,
RUP_1049_ACC_11,2024-01-22,23:03:00,1.0,4197.0,,960.0,,1292.0,390.0,0.3018575851393189,2.746196466007787,6.9,6.0,7.5,,,,,,,,,,,
RUP_1074_STP_08,2024-01-23,00:30:00,3.0,4034.0,,1066.0,,1292.0,390.0,0.3018575851393189,2.7246870320455225,6.9,6.0,7.5,,,,,,,,,,,
RUP_975_FWN_13,2024-01-23,02:38:00,1.0,4022.0,,1119.0,,1292.0,390.0,0.3018575851393189,2.74015873015873,6.9,6.0,7.5,,,,,,,,,,,
RUP_975_FWN_13,2024-01-23,03:25:00,2.0,4034.0,,1053.0,,1292.0,390.0,0.3018575851393189,2.719781371668164,6.9,6.0,7.5,,,,,,,,,,,
RUP_975_FWN_13,2024-01-23,20:22:00,1.0,4163.0,,977.0,,1285.0,376.0,0.2926070038910506,2.7235591494459417,6.9,6.0,7.5,,,,,,,,,,,
RUP_950_DEC_17,2024-01-24,08:35:00,1.0,4087.0,,1035.0,,1350.0,450.0,0.3333333333333333,2.8114016172506737,6.6,6.0,7.5,,,,,,,,,,,
RUP_950_DEC_17,2024-01-24,10:55:00,2.0,4097.0,,1042.0,,1350.0,450.0,0.3333333333333333,2.8178167115902966,6.6,6.0,7.5,,,,,,,,,,,
RUP_950_DEC_17,2024-01-25,21:25:00,3.0,4135.0,,1009.0,,1293.0,410.0,0.317092034029389,2.7616082659478884,6.6,6.0,7.5,,,,,,,,,,,
RUP_950_DEC_17,2024-01-25,21:50:00,4.0,4114.0,,1039.0,,1291.0,410.0,0.3175832687838885,2.764369571728062,6.6,6.0,7.5,,,,,,,,,,,
RUP_1049_ACC_12,2024-01-25,22:10:00,1.0,4120.0,,1019.0,,1295.0,410.0,0.3166023166023166,2.760356394129979,6.6,6.0,7.5,,,,,,,,,,,
RUP_1049_ACC_12,2024-01-25,00:50:00,2.0,4107.0,,1010.0,,1289.0,410.0,0.3180760279286268,2.7501497454327644,6.6,6.0,7.5,,,,,,,,,,,
RUP_1074_ACC_37,2024-01-25,02:45:00,1.0,4062.0,,1013.0,,1295.0,420.0,0.32432432432432434,2.7462054507337528,6.6,6.0,7.5,,,,,,,,,,,
RUP_1074_ACC_37,2024-01-25,03:45:00,2.0,4138.0,,1026.0,,1291.0,420.0,0.32532920216886135,2.7785205151242884,6.6,6.0,7.5,,,,,,,,,,,
RUP_1049_ACC_12,2024-01-25,10:45:00,1.0,4089.0,,1050.0,,1292.0,310.0,0.23993808049535603,2.659404013177598,6.9,6.0,7.5,,,,,,,,,,,
RUP_1049_ACC_12,2024-01-25,11:25:00,2.0,4081.0,,1041.0,,1294.0,321.0,0.24806800618238023,2.664623839472896,6.9,6.0,7.5,,,,,,,,,,,
RUP_975_FWN_14,2024-01-25,12:40:00,1.0,4055.0,,1073.0,,1292.0,346.0,0.2678018575851393,2.6912530697813715,6.9,6.0,7.5,,,,,,,,,,,
RUP_975_FWN_14,2024-01-25,13:55:00,2.0,4006.0,,1024.0,,1290.0,345.0,0.26744186046511625,2.652637017070979,6.9,6.0,7.5,,,,,,,,,,,
RUP_1074_ACC_37,2024-01-25,16:30:00,3.0,4113.0,,1025.0,,1292.0,346.0,0.2678018575851393,2.695026654687032,6.9,6.0,7.5,,,,,,,,,,,
RUP_1074_STP_(BENCH),2024-01-26,21:37:00,1.0,4061.0,,1015.0,,1292.0,408.0,0.3157894736842105,2.7336304282719377,6.6,6.0,7.5,,,,,,,,,,,
RUP_1025_DEC(REHAB),2024-01-26,23:25:00,1.0,4130.0,,967.0,,1284.0,409.0,0.31853582554517135,2.7400152740341417,6.6,6.0,7.5,,,,,,,,,,,
RUP_1025_DEC(REHAB),2024-01-26,02:11:00,2.0,4089.0,,977.0,,1291.0,410.0,0.3175832687838885,2.7315393830488173,6.6,6.0,7.5,,,,,,,,,,,
RUP_975_FWN_14,2024-01-26,03:20:00,3.0,4102.0,,953.0,,1290.0,418.0,0.324031007751938,2.73507097933513,6.6,,7.5,,,,,,,,,,,
RUP_975_FWN_14,2024-01-26,13:35:00,4.0,4064.0,,1115.0,,1292.0,340.0,0.2631578947368421,2.7044983528002398,6.9,4.5,7.5,,,,,,,,,,,
RUP_975_FWN_14,2024-01-26,13:55:00,5.0,4094.0,,1072.0,,1292.0,356.0,0.2755417956656347,2.7155926924228813,6.9,4.5,7.5,,,,,,,,,,,
RUP_1074_ACC_38,2024-01-26,15:30:00,1.0,4108.0,,1059.0,,1294.0,366.0,0.2828438948995363,2.726604971548368,6.9,6.0,7.5,,,,,,,,,,,
RUP_1074_ACC_38,2024-01-26,16:20:00,2.0,4105.0,,1042.0,,1295.0,374.0,0.2888030888030888,2.7273752620545073,6.9,6.0,7.5,,,,,,,,,,,
RUP_1074_ACC_38,2024-01-26,17:15:00,3.0,2665.0,,697.0,,860.0,240.0,0.27906976744186046,1.7816951182988918,4.6,6.0,5.5,,,,,,,,,,,
RUP_1049_ACC_12,2024-01-27,22:28:00,5.0,4087.0,,973.0,,1293.0,428.0,0.33101314771848417,2.7479101527403413,6.6,6.0,7.5,,,,,,,,,,,
RUP_1049_ACC_12,2024-01-27,04:30:00,6.0,4065.0,,950.0,,1290.0,420.0,0.32558139534883723,2.721976639712489,6.6,6.0,7.5,,,,,,,,,,,
RUP_1049_ACC_12,2024-01-27,04:45:00,7.0,4069.0,,950.0,,1290.0,420.0,0.32558139534883723,2.7234860736747533,6.6,6.0,7.5,,,,,,,,,,,
RUP_950_DEC_18,2024-01-27,01:59:00,1.0,4087.0,,974.0,,1293.0,430.0,0.3325599381283836,2.7502875112309075,6.6,6.0,7.5,,,,,,,,,,,
RUP_950_DEC_18,2024-01-27,03:29:00,2.0,4071.0,,979.0,,1294.0,430.0,0.3323029366306028,2.7464540281521415,6.6,6.0,7.5,,,,,,,,,,,
RUP_950_DEC_18,2024-01-27,10:10:00,3.0,4117.0,,1060.0,,1289.0,361.0,0.2800620636152056,2.7237912548667267,6.9,6.0,7.5,,,,,,,,,,,
RUP_950_DEC_18,2024-01-27,16:45:00,4.0,4161.0,,1024.0,,1292.0,375.0,0.29024767801857587,2.7417625037436357,6.9,6.0,7.5,,,,,,,,,,,
RUP_950_DEC_18,2024-01-28,02:00:00,5.0,4076.0,,952.0,,1230.0,446.0,0.36260162601626017,2.7338346810422283,6.6,6.0,7.5,,,,,,,,,,,
RUP_1074_ACC_39,2024-01-27,19:53:00,1.0,4100.0,,1028.0,,1293.0,435.0,0.33642691415313225,2.780570530098832,6.6,6.0,7.5,,,,,,,,,,,
RUP_1074_ACC_39,2024-01-27,20:21:00,2.0,4031.0,,1022.0,,1202.0,438.0,0.3643926788685524,2.726379754417491,6.6,6.0,7.5,,,,,,,,,,,
RUP_1074_ACC_39,2024-01-27,21:08:00,3.0,4092.0,,997.0,,1291.0,440.0,,2.7702186283318357,6.6,6.0,7.5,,,,,,,,,,,
RUP_1049_ACC_12,2024-01-27,00:30:00,8.0,4085.0,,1006.0,,1290.0,440.0,0.34108527131782945,2.7706558849955076,6.6,6.0,7.5,,,,,,,,,,,
RUP_1025_DEC(REHAB),2024-01-28,10:10:00,1.0,4162.0,,996.0,,1290.0,360.0,0.27906976744186046,2.7159389038634325,6.9,6.0,7.5,,,,,,,,,,,
RUP_1049_ACC_13,2024-01-28,11:19:00,1.0,4091.0,,1042.0,,1292.0,374.0,0.2894736842105263,2.7211398622342022,6.9,6.0,7.5,,,,,,,,,,,
RUP_1049_ACC_13,2024-01-28,11:37:00,2.0,4115.0,,1057.0,,1292.0,375.0,0.29024767801857587,2.7368568433662777,6.9,6.0,7.5,,,,,,,,,,,
RUP_1074_ACC_40,2024-01-28,13:25:00,1.0,4058.0,,1044.0,,1291.0,376.0,0.29124709527498066,2.7111242887091946,6.9,6.0,7.5,,,,,,,,,,,
RUP_1074_ACC_40,2024-01-28,14:08:00,2.0,4051.0,,1077.0,,1289.0,375.0,0.29092319627618307,2.719300688828991,6.9,6.0,7.5,,,,,,,,,,,
RUP_1074_ACC_REHAB,2024-01-28,14:46:00,1.0,4062.0,,1041.0,,1290.0,376.0,0.29147286821705426,2.7111841868822997,6.9,6.0,7.5,,,,,,,,,,,
RUP_1049_ACC_13,2024-01-28,20:30:00,3.0,4071.0,,1037.0,,1350.0,471.0,0.3488888888888889,2.8271185983827496,6.6,6.5,7.5,,,,,,,,,,,
RUP_1049_ACC_13,2024-01-28,21:30:00,4.0,2746.0,,703.0,,900.0,310.0,0.34444444444444444,1.8972237196765498,4.4,6.5,5.0,,,,,,,,,,,
RUP_1025_DEC(REHAB),2024-01-28,22:50:00,2.0,4081.0,,1026.0,,1350.0,465.0,0.34444444444444444,2.8207412398921834,6.6,6.0,7.5,,,,,,,,,,,
RUP_1049_ACC_13,2024-01-29,03:15:00,5.0,2733.0,,682.0,,900.0,300.0,0.3333333333333333,1.8743935309973045,4.4,6.0,5.0,,,,,,,,,,,
RUP_1049_ACC_13,2024-01-29,14:12:00,6.0,4103.0,,1052.0,,1291.0,428.0,0.33152594887683967,2.7831242887091943,6.6,6.0,7.5,,,,,,,,,,,
RUP_1000_INC_40,2024-01-29,14:12:00,1.0,4091.0,,1028.0,,1289.0,420.0,0.32583397982932505,2.760904462413896,6.6,6.0,7.5,,,,,,,,,,,
RUP_950_DEC_19,2024-01-29,16:50:00,1.0,4083.0,,1007.0,,1290.0,435.0,0.3372093023255814,2.7652785265049413,6.6,6.0,7.5,,,,,,,,,,,
RUP_950_DEC_19,2024-01-29,20:05:00,2.0,4085.0,,1030.0,,1350.0,465.0,0.34444444444444444,2.8237601078167116,6.6,6.0,7.5,,,,,,,,,,,
RUP_1074_ACC_41,2024-01-29,22:00:00,1.0,4146.0,,1024.0,,1350.0,465.0,0.34444444444444444,2.8445148247978436,6.6,6.0,7.5,,,,,,,,,,,
RUP_1074_ACC_41,2024-01-30,00:25:00,2.0,4101.0,,1015.0,,1350.0,465.0,0.34444444444444444,2.8241374663072776,6.6,6.0,7.5,,,,,,,,,,,
RUP_950_DEC_19,2024-01-30,03:25:00,3.0,4063.0,,1020.0,,1350.0,465.0,0.34444444444444444,2.8116846361185983,6.6,6.0,7.5,,,,,,,,,,,
RUP_950_DEC_19,2024-01-30,08:43:00,4.0,4094.0,,997.0,,1291.0,419.0,0.3245546088303641,2.749973345312968,6.6,6.0,7.5,,,,,,,,,,,
RUP_1000_INC_40,2024-01-30,11:02:00,2.0,4089.0,,923.0,,1290.0,422.0,0.3271317829457364,2.722844564240791,6.6,6.0,7.5,,,,,,,,,,,
RUP_1000_INC_40,2024-01-30,12:46:00,3.0,4088.0,,1039.0,,1290.0,424.0,0.32868217054263565,2.768240790655885,6.6,6.0,7.5,,,,,,,,,,,
RUP_1000_INC_40,2024-01-30,21:50:00,4.0,4138.0,,1039.0,,1350.0,465.0,0.34444444444444444,2.847156334231806,6.6,6.0,7.5,,,,,,,,,,,
RUP_1000_INC_40,2024-01-30,22:40:00,5.0,4140.0,,1040.0,,1350.0,465.0,0.34444444444444444,2.848288409703504,6.6,6.0,7.5,,,,,,,,,,,
RUP_975_FWN_15,2024-01-30,23:55:00,1.0,4130.0,,1027.0,,1350.0,465.0,0.34444444444444444,2.839609164420485,6.6,6.0,7.5,,,,,,,,,,,
RUP_1074_ACC_42,2024-01-31,01:25:00,1.0,4093.0,,1027.0,,1350.0,465.0,0.34444444444444444,2.8256469002695415,6.6,6.0,7.5,,,,,,,,,,,
RUP_1074_ACC_42,2024-01-31,02:20:00,2.0,4102.0,,1025.0,,1350.0,465.0,0.34444444444444444,2.828288409703504,6.6,6.0,7.5,,,,,,,,,,,
RUP_1074_ACC_42,2024-01-31,03:40:00,3.0,2682.0,,681.0,,900.0,310.0,0.34444444444444444,1.8647708894878705,4.4,6.0,5.0,,,,,,,,,,,
RUP_950_DEC_20,2024-01-31,04:20:00,1.0,4110.0,,1029.0,,1350.0,465.0,0.34444444444444444,2.8328167115902962,6.6,6.0,7.5,,,,,,,,,,,
RUP_950_DEC_20,2024-01-31,04:50:00,2.0,4101.0,,1024.0,,1350.0,465.0,0.34444444444444444,2.827533692722372,6.6,6.0,7.5,,,,,,,,,,,
RUP_950_DEC_20,2024-01-31,08:09:00,3.0,4122.0,,967.0,,1292.0,420.0,0.32507739938080493,2.750536088649296,6.6,6.0,7.5,,,,,,,,,,,
RUP_950_DEC_20,2024-01-31,08:25:00,4.0,4079.0,,1063.0,,1291.0,420.0,0.32532920216886135,2.7702186283318357,6.6,6.0,7.5,,,,,,,,,,,
RUP_1049_ACC_14,2024-01-31,11:02:00,1.0,4410.0,,979.0,,1292.0,420.0,0.32507739938080493,2.8637436358191075,6.6,6.0,7.5,,,,,,,,,,,
RUP_975_FWN_15,2024-01-31,16:45:00,1.0,4089.0,,997.0,,1290.0,430.0,0.3333333333333333,2.7587690925426775,6.6,6.0,7.5,,,,,,,,,,,
RUP_950_DEC_20,2024-01-31,19:35:00,5.0,4112.0,,1059.0,,1350.0,465.0,0.34444444444444444,2.8448921832884095,6.6,5.5,7.5,,,,,,,,,,,
RUP_950_DEC_20,2024-01-31,20:40:00,6.0,2703.0,,715.0,,900.0,310.0,0.34444444444444444,1.8855256064690027,4.4,5.5,5.0,,,,,,,,,,,
RUP_1049_ACC_14,2024-02-01,00:25:00,2.0,4076.0,,1056.0,,1350.0,465.0,0.34444444444444444,2.8301752021563344,6.6,6.0,7.5,,,,,,,,,,,
RUP_1049_ACC_14,2024-02-01,02:10:00,3.0,4087.0,,1041.0,,1350.0,465.0,0.34444444444444444,2.82866576819407,6.6,6.0,7.5,,,,,,,,,,,
RUP_1074_STP,2024-02-01,03:05:00,1.0,4062.0,,1029.0,,1350.0,645.0,0.4777777777777778,2.9947035040431267,6.6,6.0,7.5,,,,,,,,,,,
RUP_1074_STP,2024-02-01,04:30:00,2.0,2704.0,,683.0,,900.0,310.0,0.34444444444444444,1.8738274932614554,4.4,6.0,5.0,,,,,,,,,,,
RUP_975_FWN_15,2024-02-01,08:43:00,2.0,4088.0,,1064.0,,1299.0,420.0,0.3233256351039261,2.776531895777179,6.6,,7.5,,,,,,,,,,,
RUP_1049_ACC_14,2024-02-01,09:34:00,1.0,2729.0,,716.0,,861.0,320.0,0.3716608594657375,1.8933333333333333,4.4,,5.0,,,,,,,,,,,
RUP_1049_ACC_14,2024-02-01,11:38:00,2.0,4133.0,,1047.0,,1299.0,420.0,0.3233256351039261,2.787097933513028,6.6,,7.5,,,,,,,,,,,
Transportation drift - slope,2024-02-01,15:01:00,1.0,4108.0,,1044.0,,1291.0,420.0,0.32532920216886135,2.7739922132374963,6.6,,7.5,,,,,,,,,,,
Transportation drift - slope,2024-02-01,15:34:00,2.0,4107.0,,1071.0,,1291.0,430.0,0.3330751355538342,2.7938035339922136,6.6,,7.5,,,,,,,,,,,
Transportation drift - slope,2024-02-01,16:10:00,3.0,4037.0,,991.0,,1291.0,425.0,0.3292021688613478,2.732199760407308,6.6,,7.5,,,,,,,,,,,
Transportation drift - slope,2024-02-01,17:10:00,4.0,4124.0,,1033.0,,1293.0,420.0,0.3248259860788863,2.776513926325247,6.16,,7.5,,,,,,,,,,,
RUP_975_FWN_16,2024-02-01,22:00:00,2.0,2759.0,,623.0,,862.0,240.0,0.27842227378190254,1.7898772087451333,4.6,6.0,3.75,,,,,,,,,,,
RUP_1000_INC_41,2024-02-02,01:05:00,1.0,4102.0,,1075.0,,1291.0,375.0,0.29047250193648333,2.7384261755016475,6.9,6.0,7.5,,,,,,,,,,,
RUP_1000_INC_41,2024-02-02,01:45:00,2.0,4026.0,,1042.0,,1292.0,375.0,0.29024767801857587,2.6976115603474096,6.9,6.0,7.5,,,,,,,,,,,
RUP_975_FWN_16,2024-02-02,03:00:00,2.0,2732.0,,670.0,,861.0,256.0,0.29732868757259,1.8131069182389938,4.6,6.0,3.75,,,,,,,,,,,
RUP_1025_DEC(REHAB),2024-02-02,04:45:00,3.0,2713.0,,650.0,,862.0,261.0,0.302784222737819,1.8037073974243785,4.6,6.0,3.75,,,,,,,,,,,
RUP_1000_INC_41,2024-02-02,10:29:00,3.0,4076.0,,1079.0,,1350.0,450.0,0.3333333333333333,2.823854447439353,6.6,,7.5,,,,,,,,,,,
RUP_1000_INC_41,2024-02-02,11:10:00,4.0,4215.0,,1057.0,,1350.0,435.0,0.32222222222222224,2.8530053908355795,6.6,,7.5,,,,,,,,,,,
RUP_1000_INC_41,2024-02-02,12:30:00,5.0,4082.0,,1042.0,,1350.0,435.0,0.32222222222222224,2.797156334231806,6.6,,7.5,,,,,,,,,,,
RUP_975_FWN_15,2024-02-02,13:00:00,3.0,4132.0,,1028.0,,1350.0,435.0,0.32222222222222224,2.810741239892183,6.6,,7.5,,,,,,,,,,,
RUP_950_DEC_21,2024-02-03,00:15:00,1.0,4102.0,,1075.0,,1292.0,375.0,0.29024767801857587,2.738743635819107,6.9,6.0,7.5,,,,,,,,,,,
RUP_950_DEC_21,2024-02-03,00:40:00,2.0,4027.0,,1025.0,,1291.0,380.0,0.29434546862896976,2.6962563641808925,6.9,6.0,7.5,,,,,,,,,,,
RUP_1075_HWD_01,2024-02-03,03:30:00,1.0,4030.0,,1100.0,,1290.0,370.0,0.2868217054263566,2.715372866127583,6.9,6.0,7.5,,,,,,,,,,,
RUP_1075_HWD_01,2024-02-03,04:05:00,2.0,4110.0,,1030.0,,1292.0,380.0,0.29411764705882354,2.7297813716681643,6.9,6.0,7.5,,,,,,,,,,,
RUP_1074_SMP_04 ,2024-02-03,04:55:00,1.0,4030.0,,1025.0,,1291.0,380.0,0.29434546862896976,2.6973884396525905,6.9,6.0,7.5,,,,,,,,,,,
RUP_1074_SMP_04 ,2024-02-03,08:45:00,2.0,4021.0,,1049.0,,1350.0,420.0,0.3111111111111111,2.7617789757412394,6.6,,7.5,,,,,,,,,,,
RUP_1025_DEC_52,2024-02-03,11:55:00,1.0,4074.0,,1046.0,,1046.0,435.0,0.41586998087954113,2.6991389637616052,6.6,,7.5,,,,,,,,,,,
RUP_1025_DEC_52,2024-02-03,13:30:00,2.0,4054.0,,1035.0,,1035.0,435.0,0.42028985507246375,2.6839487870619942,6.6,,7.5,,,,,,,,,,,
RUP_950_DEC_21,2024-02-03,15:00:00,1.0,4156.0,,1025.0,,1025.0,435.0,0.424390243902439,2.715491165019467,6.6,,7.5,,,,,,,,,,,
RUP_950_DEC_21,2024-02-03,15:50:00,2.0,4201.0,,1024.0,,1024.0,435.0,0.4248046875,2.7317774782869124,6.6,,7.5,,,,,,,,,,,
RUP_950_DEC_21,2024-02-03,16:18:00,3.0,4195.0,,1030.0,,1030.0,450.0,0.4368932038834951,2.748682240191674,6.6,,7.5,,,,,,,,,,,
RUP_1025_DEC_52,2024-02-04,00:05:00,3.0,4075.0,,1292.0,,998.0,389.0,0.3897795591182365,2.7311084156933214,6.9,6.0,7.5,,,,,,,,,,,
RUP_1025_DEC_52,2024-02-04,00:45:00,4.0,4093.0,,1293.0,,1014.0,420.0,0.41420118343195267,2.7743575920934407,6.9,6.0,7.5,,,,,,,,,,,
RUP_1049_ACC_15,2024-02-04,02:50:00,1.0,4112.0,,1292.0,,1021.0,420.0,0.41136141038197843,2.783372267145852,6.9,6.0,7.5,,,,,,,,,,,
RUP_1049_ACC_15,2024-02-04,09:22:00,2.0,4171.0,,1042.0,,1350.0,450.0,0.3333333333333333,2.845741239892183,6.6,,7.5,,,,,,,,,,,
RUP_1049_ACC_15,2024-02-04,10:52:00,3.0,4104.0,,1038.0,,1350.0,480.0,0.35555555555555557,2.8489487870619947,6.6,,7.5,,,,,,,,,,,
RUP_1025_DEC_53,2024-02-04,13:45:00,1.0,3435.0,,1962.0,,1350.0,450.0,0.3333333333333333,2.9151752021563344,7.5,4.0,7.5,,,,,,,,,,,
RUP_950_DEC_22,2024-02-04,15:00:00,1.0,3421.0,,1988.0,,1350.0,420.0,0.3111111111111111,2.8897035040431263,7.5,,7.5,,,,,,,,,,,
RUP_950_DEC_22,2024-02-04,15:35:00,2.0,3425.0,,2012.0,,1350.0,420.0,0.3111111111111111,2.9002695417789757,7.5,,7.5,,,,,,,,,,,
RUP_1000_INC_42,2024-02-04,21:45:00,1.0,4112.0,,1008.0,,1353.0,400.0,0.29563932002956395,2.7615992812219226,6.6,6.0,7.5,,,,,,,,,,,
RUP_1000_INC_42,2024-02-04,23:10:00,2.0,4099.0,,1349.0,,1349.0,420.0,0.3113417346182357,2.9041030248577417,6.6,6.0,7.5,,,,,,,,,,,
RUP_1000_INC_42,2024-02-05,01:50:00,3.0,2810.0,,626.0,,899.0,280.0,0.3114571746384872,1.862000598981731,3.3,7.0,3.75,,,,,,,,,,,
RUP_975_FWN_15,2024-02-05,03:30:00,3.0,4102.0,,1063.0,,1349.0,419.0,0.3106004447739066,2.7963105720275534,6.6,6.0,7.5,,,,,,,,,,,
RUP_1049_ACC_15,2024-02-05,05:10:00,4.0,4048.0,,1048.0,,1357.0,434.0,0.3198231392778187,2.787812518718179,6.6,6.0,7.5,,,,,,,,,,,
RUP_1049_ACC_15,2024-02-05,07:50:00,5.0,4129.0,,1049.0,,1350.0,480.0,0.35555555555555557,2.862533692722372,6.6,6.0,7.5,,,,,,,,,,,
New transport drift (lower portal),2024-02-05,10:05:00,1.0,4147.0,,1050.0,,1350.0,465.0,0.34444444444444444,2.854703504043127,6.6,6.0,7.5,,,,,,,,,,,
New transport drift (lower portal),2024-02-05,10:25:00,2.0,4115.0,,1030.0,,1350.0,465.0,0.34444444444444444,2.835080862533693,6.6,6.0,7.5,,,,,,,,,,,
New transport drift (lower portal),2024-02-05,11:05:00,3.0,4163.0,,1027.0,,1350.0,480.0,0.35555555555555557,2.867061994609164,6.6,6.0,7.5,,,,,,,,,,,
New transport drift (lower portal),2024-02-05,12:10:00,4.0,4110.0,,1016.0,,1350.0,490.0,0.362962962962963,2.852911051212938,6.6,6.0,7.5,,,,,,,,,,,
New transport drift (lower portal),2024-02-05,12:50:00,5.0,4030.0,,1030.0,,1350.0,495.0,0.36666666666666664,2.8330053908355795,6.6,6.0,7.5,,,,,,,,,,,
New transport drift (lower portal),2024-02-05,14:25:00,6.0,4101.0,,1034.0,,1350.0,495.0,0.36666666666666664,2.861307277628032,6.6,6.0,7.5,,,,,,,,,,,
RUP_1025_DEC_54,2024-02-06,11:45:00,1.0,4109.0,,1030.0,,1350.0,490.0,0.362962962962963,2.8578167115902966,6.6,6.0,7.5,,,,,,,,,,,
RUP_1025_DEC_54,2024-02-06,12:10:00,2.0,4109.0,,1032.0,,1351.0,490.0,0.3626943005181347,2.8588888888888886,6.6,6.0,7.5,,,,,,,,,,,
RUP_1000_INC_42,2024-02-06,14:10:00,4.0,4109.0,,1029.0,,1357.0,490.0,0.3610906411201179,2.8596615753219528,6.6,6.0,7.5,,,,,,,,,,,
RUP_1074_STP,2024-02-06,16:30:00,1.0,4124.0,,1038.0,,1354.0,510.0,0.3766617429837518,2.887765798143157,6.6,6.0,7.5,,,,,,,,,,,
RUP_1000_INC_42,2024-02-06,20:12:00,5.0,4079.0,,1016.0,,1356.0,480.0,0.35398230088495575,2.833117699910153,6.6,6.0,7.5,,,,,,,,,,,
RUP_1074_SP,2024-02-06,21:47:00,1.0,4089.0,,1028.0,,1351.0,500.0,0.3700962250185048,2.8598322851153037,6.6,6.0,7.5,,,,,,,,,,,
RUP_1074_SP,2024-02-06,22:32:00,2.0,4081.0,,983.0,,1348.0,520.0,0.3857566765578635,2.858879904162923,6.6,6.0,7.5,,,,,,,,,,,
RUP_1074_SP,2024-02-06,23:15:00,3.0,4087.0,,1019.0,,1362.0,525.0,0.3854625550660793,2.884173405211141,6.6,6.0,7.5,,,,,,,,,,,
RUP_1074_SP,2024-02-06,23:42:00,4.0,4115.0,,978.0,,1349.0,527.0,0.3906597479614529,2.8771407607067983,6.6,6.0,7.5,,,,,,,,,,,
RUP_1049_ACC_16,2024-02-06,00:19:00,1.0,4184.0,,980.0,,1349.0,524.0,0.38843587842846555,2.900933213536987,6.6,6.0,7.5,,,,,,,,,,,
RUP_1049_ACC_16,2024-02-06,00:53:00,2.0,4110.0,,1002.0,,1350.0,544.0,0.40296296296296297,2.9016280323450134,6.6,6.0,7.5,,,,,,,,,,,
RUP_1050_ACC_REHAB,2024-02-06,02:55:00,1.0,4114.0,,1031.0,,1348.0,515.0,0.38204747774480713,2.8844459418987722,6.6,6.0,7.5,,,,,,,,,,,
RUP_1050_ACC_REHAB,2024-02-06,04:41:00,2.0,2742.0,,719.0,,907.0,360.0,0.39691289966923926,1.9539742437855647,4.4,6.0,5.0,,,,,,,,,,,
RUP_1075_HWD_(SI-GTC-287),2024-02-06,05:08:00,1.0,4125.0,,1014.0,,1355.0,510.0,0.3763837638376384,2.8794040131775978,4.4,6.0,7.5,,,,,,,,,,,
RUP_1075_HWD_(SI-GTC-287),2024-02-07,08:00:00,2.0,4130.0,,1020.0,,1347.0,530.0,0.39346696362286565,2.9010152740341417,6.6,5.0,7.5,,,,,,,,,,,
1074_SP_FACE,2024-02-07,09:40:00,5.0,4106.0,,1039.0,,1350.0,510.0,0.37777777777777777,2.8800808625336924,6.6,5.0,7.5,,,,,,,,,,,
New transport drift (lower portal),2024-02-07,14:15:00,7.0,4104.0,,1028.0,,1353.0,510.0,0.376940133037694,2.876127583108715,6.6,5.0,7.5,,,,,,,,,,,
RUP_975_FWN_16,2024-02-07,16:55:00,1.0,4064.0,,1019.0,,1347.0,510.0,0.37861915367483295,2.8557322551662176,6.6,5.0,7.5,,,,,,,,,,,
RUP_975_FWN_16,2024-02-07,19:46:00,2.0,4129.0,,1008.0,,1352.0,477.0,0.35281065088757396,2.844696915244085,6.6,5.0,7.5,,,,,,,,,,,
RUP_1049_ACC_16,2024-02-07,21:23:00,3.0,4120.0,,1015.0,,1350.0,546.0,0.40444444444444444,2.9123072776280328,6.6,5.0,7.5,,,,,,,,,,,
RUP_1049_ACC_16,2024-02-07,21:53:00,4.0,4056.0,,979.0,,1353.0,505.0,0.37324464153732445,2.8345238095238097,6.6,5.0,7.5,,,,,,,,,,,
RUP_1075_HWD_04,2024-02-08,23:53:00,1.0,4117.0,,1021.0,,1356.0,480.0,0.35398230088495575,2.8493441150044925,6.6,5.0,7.5,,,,,,,,,,,
RUP_1075_HWD_04,2024-02-08,00:25:00,2.0,4111.0,,952.0,,1353.0,495.0,0.36585365853658536,2.8350898472596584,6.6,5.0,7.5,,,,,,,,,,,
RUP_1075_HWD_(SI-GTC-287),2024-02-08,01:13:00,3.0,4087.0,,1026.0,,1349.0,490.0,0.363232023721275,2.847687930518119,6.6,5.0,7.5,,,,,,,,,,,
RUP_1074_SP,2024-02-08,01:56:00,6.0,4040.0,,1077.0,,1351.0,500.0,0.3700962250185048,2.859832285115304,6.6,5.0,7.5,,,,,,,,,,,
RUP_1049_ACC_17,2024-02-08,03:48:00,1.0,4132.0,,1023.0,,1353.0,490.0,0.36215816703621584,2.864806828391734,6.6,5.0,7.5,,,,,,,,,,,
RUP_1049_ACC_17,2024-02-08,05:10:00,2.0,4117.0,,1059.0,,1345.0,510.0,0.379182156133829,2.8901916741539386,6.6,5.0,7.5,,,,,,,,,,,
RUP_975_FWN_16,2024-02-08,09:21:00,3.0,4154.0,,1041.0,,1354.0,480.0,0.35450516986706054,2.870218628331836,6.6,5.0,7.5,,,,,,,,,,,
RUP_975_FWN_16,2024-02-08,11:35:00,4.0,2788.0,,700.0,,900.0,360.0,0.4,1.9619407008086251,4.4,5.0,7.5,,,,,,,,,,,
RUP_1049_ACC_17,2024-02-08,13:40:00,3.0,4244.0,,987.0,,1355.0,495.0,0.36531365313653136,2.8991209943096736,6.6,5.0,7.5,,,,,,,,,,,
RUP_1025_DEC_54,2024-02-08,15:15:00,3.0,4123.0,,927.0,,1355.0,495.0,0.36531365313653136,2.8308191075172204,6.6,5.0,7.5,,,,,,,,,,,
RUP_1035_STP (rehab),2024-02-08,16:30:00,1.0,4096.0,,1020.0,,1356.0,495.0,0.36504424778761063,2.8560422282120395,6.6,5.0,7.5,,,,,,,,,,,
RUP_975_FWN_16,2024-02-08,21:52:00,5.0,4105.0,,1086.0,,1346.0,485.0,0.3603268945022288,2.871169511829889,6.6,5.0,7.5,,,,,,,,,,,
RUP_1049_ACC_17,2024-02-08,23:51:00,1.0,4141.0,,1096.0,,1348.0,480.0,0.3560830860534125,2.8841629230308476,6.6,5.0,7.5,,,,,,,,,,,
RUP_1049_ACC_17,2024-02-09,01:15:00,2.0,4127.0,,1006.0,,1357.0,500.0,0.36845983787767134,2.8677747828691227,6.6,5.0,7.5,,,,,,,,,,,
RUP_1025_DEC_54,2024-02-09,02:46:00,4.0,4126.0,,1005.0,,1352.0,510.0,0.3772189349112426,2.8754327643006885,6.6,5.0,7.5,,,,,,,,,,,
RUP_1000_INC_43,2024-02-09,03:51:00,1.0,4084.0,,1014.0,,1360.0,505.0,0.3713235294117647,2.860519616651692,6.6,5.0,7.5,,,,,,,,,,,
RUP_1000_INC_43,2024-02-09,04:20:00,2.0,4113.0,,1018.0,,1348.0,515.0,0.38204747774480713,2.8791629230308478,6.6,5.0,7.5,,,,,,,,,,,
RUP_1025_DEC_54,2024-02-09,07:57:00,3.0,4113.0,,1060.0,,1356.0,495.0,0.36504424778761063,2.8775516621743034,6.6,5.0,7.5,,,,,,,,,,,
RUP_975_FWN_16,2024-02-09,15:05:00,1.0,4124.0,,1040.0,,1347.0,480.0,0.35634743875278396,2.8562982929020664,6.6,5.0,7.5,,,,,,,,,,,
RUP_1049_ACC_17,2024-02-09,16:37:00,2.0,4091.0,,1017.0,,1346.0,435.0,0.32317979197622587,2.7898487571129085,6.6,5.0,7.5,,,,,,,,,,,
RUP_975_FWN_17,2024-02-10,19:50:00,1.0,4142.0,,1019.0,,1350.0,435.0,0.32222222222222224,2.811118598382749,6.6,5.0,7.5,,,,,,,,,,,
RUP_975_FWN_17,2024-02-10,22:44:00,2.0,4112.0,,1026.0,,1350.0,435.0,0.32222222222222224,2.8024393530997305,6.6,5.0,7.5,,,,,,,,,,,
RUP_1000_INC_43,2024-02-11,00:30:00,3.0,4111.0,,1029.0,,1350.0,435.0,0.32222222222222224,2.8031940700808624,6.6,5.0,7.5,,,,,,,,,,,
RUP_1049_ACC_18,2024-02-11,21:05:00,1.0,4107.0,,977.0,,1350.0,450.0,0.3333333333333333,2.7970619946091646,6.6,5.0,7.5,,,,,,,,,,,
RUP_1049_ACC_18,2024-02-11,21:45:00,2.0,4107.0,,1075.0,,1350.0,450.0,0.3333333333333333,2.8340431266846364,6.6,5.0,7.5,,,,,,,,,,,
RUP_975_FWN_17,2024-02-12,02:00:00,3.0,4051.0,,942.0,,1350.0,450.0,0.3333333333333333,2.762722371967655,6.6,5.0,7.5,,,,,,,,,,,
RUP_975_FWN_17,2024-02-12,02:30:00,4.0,4114.0,,984.0,,1350.0,450.0,0.3333333333333333,2.802345013477089,6.6,5.0,7.5,,,,,,,,,,,
RUP_1049_ACC_18,2024-02-12,04:20:00,3.0,4124.0,,961.0,,1350.0,465.0,0.34444444444444444,2.8124393530997303,6.6,5.0,7.5,,,,,,,,,,,
RUP_1049_ACC_18,2024-02-12,04:50:00,4.0,4134.0,,1071.0,,1350.0,465.0,0.34444444444444444,2.857722371967655,6.6,5.0,7.5,,,,,,,,,,,
RUP_1049_ACC_18,2024-02-12,05:13:00,5.0,2711.0,,745.0,,900.0,310.0,0.34444444444444444,1.899865229110512,4.4,5.0,5.0,,,,,,,,,,,
RUP_1049_ACC_18,2024-02-12,09:24:00,6.0,4107.0,,1086.0,,1344.0,451.0,0.33556547619047616,2.837289308176101,6.6,5.0,7.5,,,,,,,,,,,
RUP_975_FWN_17,2024-02-12,11:15:00,5.0,4113.0,,1051.0,,1348.0,464.0,0.34421364985163205,2.840615753219527,6.6,5.0,7.5,,,,,,,,,,,
