Repository: NedimBegic/excel_to_mysql

<!DOCTYPE html>
<html>
<head>
</head>
<body>
    <h1>Excel to MySQL Migration Tool</h1>
    <p>
        This project is a Python-based utility designed to migrate data from an Excel database to a MySQL database. 
        The migration process involves converting the Excel file into a CSV format and then importing the cleaned 
        and structured data into MySQL.
   <h2>Features</h2>
    <ul>
        <li>Reads data from an Excel file using <strong>Pandas</strong>.</li>
        <li>Cleans and preprocesses the data to ensure compatibility with MySQL:
            <ul>
                <li>Handles invalid numeric values.</li>

File: Shotcrete_Mix_Data.csv (part 9 of 12)
FACE_ID,Date,Start_Time,Batch_Number,Fines_kg,Fines_Moisture_,Coarse_kg,Coarse_Moisture_,Cement_kg,Water_kg,Cement:Water_Ratio,Cubic_M,Superplasticiser_kg,Accelerator_,Fibre_kg,Additive_1_kg,Add_1_Fines_kg,Add_1_Coarse_kg,Add_1_Cement_kg,Add_1_Water_kg,Add_1_Superplasticiser_kg,Add_2_Fines_kg,Add_2_Coarse_kg,Add_2_Cement_kg,Add_2_Water_kg,Add_2_Superplasticiser_kg
RUP_975_FWN_17,2024-02-12,14:03:00,6.0,4167.0,,1045.0,,1346.0,465.0,0.34546805349182763,2.859094040131776,6.6,5.0,7.5,,,,,,,,,,,
RUP_1074_ACC,2024-02-13,20:55:00,1.0,4104.0,,1062.0,,1350.0,450.0,0.3333333333333333,2.82800539083558,6.6,5.0,7.5,,,,,,,,,,,
RUP_1074_ACC,2024-02-13,23:15:00,2.0,4104.0,,1040.0,,1350.0,435.0,0.32222222222222224,2.8047035040431267,6.6,5.0,7.5,,,,,,,,,,,
RUP_1074_ACC,2024-02-14,00:35:00,3.0,4151.0,,1026.0,,1350.0,430.0,0.31851851851851853,2.8121563342318057,6.6,5.0,7.5,,,,,,,,,,,
RUP_1050_ACC_19,2024-02-14,03:25:00,1.0,4107.0,,1026.0,,1350.0,425.0,0.3148148148148148,2.7905525606469004,6.6,5.0,7.5,,,,,,,,,,,
RUP_975_FWN_18,2024-02-14,04:50:00,1.0,4056.0,,1026.0,,1350.0,425.0,0.3148148148148148,2.7713072776280323,6.6,5.0,7.5,,,,,,,,,,,
RUP_1049_ACC_19,2024-02-14,19:40:00,2.0,4121.0,,1011.0,,1350.0,455.0,0.34,2.820175202156334,6.6,5.0,7.5,,,,,,,,,,,
RUP_1049_ACC_19,2024-02-14,20:50:00,2.0,2747.0,,617.0,,900.0,300.0,0.3333333333333333,1.8551482479784365,4.4,5.0,5.0,,,,,,,,,,,
RUP_1000_INC,2024-02-15,01:40:00,2.0,4160.0,,1010.0,,1350.0,450.0,0.3333333333333333,2.829514824797844,6.6,5.0,7.5,,,,,,,,,,,
RUP_1049_ACC_19,2024-02-15,03:50:00,2.0,4123.0,,1009.0,,1350.0,450.0,0.3333333333333333,2.8151752021563343,6.6,5.0,7.5,,,,,,,,,,,
RUP_1049_ACC_19,2024-02-15,04:30:00,3.0,4146.0,,1045.0,,1350.0,450.0,0.3333333333333333,2.8374393530997306,6.6,5.0,7.5,,,,,,,,,,,
RUP_1050_ACC_20,2024-02-17,02:20:00,1.0,4080.0,,1045.0,,1350.0,470.0,0.34814814814814815,2.832533692722372,6.6,5.0,7.5,,,,,,,,,,,
RUP_1050_ACC_20,2024-02-17,02:55:00,2.0,4084.0,,1031.0,,1350.0,470.0,0.34814814814814815,2.828760107816712,6.6,5.0,7.5,,,,,,,,,,,
New transport drift (lower portal),2024-02-17,10:23:00,1.0,5390.0,,1354.0,,1802.0,580.0,0.3218645948945616,3.696969152440851,8.8,,10.0,,,,,,,,,,,
New transport drift (lower portal),2024-02-17,11:47:00,2.0,4142.0,,1027.0,,1351.0,440.0,0.32568467801628426,2.8194549266247377,6.6,,7.5,,,,,,,,,,,
New transport drift (lower portal),2024-02-17,12:36:00,3.0,4134.0,,1038.0,,1350.0,450.0,0.3333333333333333,2.830269541778976,6.6,,7.5,,,,,,,,,,,
RUP_1049_ACC_20,2024-02-17,14:57:00,1.0,4125.0,,1022.0,,1348.0,440.0,0.3264094955489614,2.8102006588799044,6.6,,7.5,,,,,,,,,,,
RUP_1049_ACC_20,2024-02-17,16:24:00,2.0,4124.0,,1023.0,,1355.0,435.0,0.3210332103321033,2.8074228811021267,6.6,,7.5,,,,,,,,,,,
RUP_1049_ACC_20,2024-02-17,16:50:00,3.0,4193.0,,1028.0,,1348.0,445.0,0.3301186943620178,2.8431251871817906,6.6,,7.5,,,,,,,,,,,
RUP_1075_HWS_11,2024-02-17,19:50:00,1.0,4130.0,,1020.0,,1350.0,440.0,0.32592592592592595,2.811967654986523,6.6,6.0,7.5,,,,,,,,,,,
RUP_1075_HWS_11,2024-02-17,21:00:00,2.0,4170.0,,1060.0,,1370.0,460.0,0.3357664233576642,2.8685055405810123,6.6,6.0,7.5,,,,,,,,,,,
RUP_1075_HWS_11,2024-02-17,22:35:00,3.0,4170.0,,1050.0,,1350.0,465.0,0.34444444444444444,2.8633827493261457,6.6,6.0,7.5,,,,,,,,,,,
RUP_975_FWN_19,2024-02-18,03:55:00,1.0,4140.0,,1040.0,,1350.0,470.0,0.34814814814814815,2.853288409703504,6.6,6.0,7.5,,,,,,,,,,,
RUP_975_FWN_19,2024-02-18,08:30:00,2.0,4108.0,,1027.0,,1349.0,451.0,0.33432171979243885,2.816989817310572,6.6,,7.5,,,,,,,,,,,
RUP_975_FWN_19,2024-02-18,14:00:00,3.0,4115.0,,1023.0,,1360.0,450.0,0.33088235294117646,2.8206139562743338,6.6,,7.5,,,,,,,,,,,
RUP_975_FWN_19,2024-02-18,15:45:00,4.0,4125.0,,1031.0,,1349.0,455.0,0.33728687916975536,2.828914345612459,6.6,,7.5,,,,,,,,,,,
RUP_1075_HWS_12,2024-02-19,00:00:00,1.0,4140.0,,1059.0,,1350.0,480.0,0.35555555555555557,2.8704582210242586,6.6,,7.5,,,,,,,,,,,
RUP_1075_HWS_12,2024-02-19,02:00:00,2.0,4120.0,,1050.0,,1350.0,470.0,0.34814814814814815,2.849514824797844,6.6,,7.5,,,,,,,,,,,
RUP_1075_HWS_12,2024-02-19,02:50:00,3.0,4140.0,,1040.0,,1350.0,460.0,0.34074074074074073,2.8432884097035043,6.6,,7.5,,,,,,,,,,,
RUP_1049_ACC_21,2024-02-19,03:40:00,1.0,4170.0,,1020.0,,1350.0,470.0,0.34814814814814815,2.857061994609164,6.6,,7.5,,,,,,,,,,,
RUP_1049_ACC_21,2024-02-19,04:15:00,2.0,4130.0,,1053.0,,1350.0,470.0,0.34814814814814815,2.854420485175202,6.6,,7.5,,,,,,,,,,,
RUP_1049_ACC_21,2024-02-19,08:50:00,3.0,2730.0,,641.0,,886.0,290.0,0.327313769751693,1.8433453129679545,4.4,,3.7,,,,,,,,,,,
RUP_1049_ACC_21,2024-02-19,15:39:00,1.0,4120.0,,1040.0,,1320.0,446.0,0.3378787878787879,2.812217430368374,6.6,,7.5,,,,,,,,,,,
RUP_1049_ACC_21,2024-02-19,16:31:00,2.0,4136.0,,1040.0,,1315.0,478.0,0.3634980988593156,2.8486678646301287,6.6,,7.5,,,,,,,,,,,
RUP_1049_ACC_21,2024-02-19,20:15:00,3.0,2740.0,,630.0,,900.0,290.0,0.32222222222222224,1.8474123989218327,4.4,6.0,5.0,,,,,,,,,,,
RUP_975_FWN_20,2024-02-19,22:15:00,1.0,4120.0,,1030.0,,1350.0,465.0,0.34444444444444444,2.8369676549865233,6.6,6.0,7.5,,,,,,,,,,,
RUP_975_FWN_20,2024-02-19,22:45:00,2.0,4130.0,,1040.0,,1350.0,465.0,0.34444444444444444,2.8445148247978436,6.6,6.0,7.5,,,,,,,,,,,
RUP_1075_HWS_13,2024-02-20,03:30:00,1.0,4120.0,,1020.0,,1350.0,460.0,0.34074074074074073,2.8281940700808623,6.6,6.0,7.5,,,,,,,,,,,
RUP_1075_HWS_13,2024-02-20,03:45:00,2.0,4120.0,,1020.0,,1350.0,465.0,0.34444444444444444,2.8331940700808627,6.6,6.0,7.5,,,,,,,,,,,
RUP_1075_HWS_13,2024-02-20,04:10:00,3.0,4170.0,,1070.0,,1350.0,465.0,0.34444444444444444,2.8709299191374664,6.6,6.0,7.5,,,,,,,,,,,
RUP_975_FWN_20,2024-02-20,12:10:00,1.0,4124.0,,1078.0,,1320.0,480.0,0.36363636363636365,2.8620664869721475,6.6,6.0,7.5,,,,,,,,,,,
RUP_975_FWN_20,2024-02-20,13:15:00,2.0,4128.0,,1055.0,,1319.0,480.0,0.3639120545868082,2.854579215333932,6.6,6.0,7.5,,,,,,,,,,,
RUP_975_FWN_20,2024-02-20,19:30:00,3.0,2620.0,,620.0,,895.0,302.0,0.33743016759776534,1.8087684935609463,4.4,6.0,3.75,,,,,,,,,,,
RUP_1049_ACC_22,2024-02-21,02:30:00,1.0,4040.0,,1060.0,,1350.0,450.0,0.3333333333333333,2.803099730458221,6.6,6.0,7.5,,,,,,,,,,,
RUP_1049_ACC_22,2024-02-21,08:10:00,2.0,4101.0,,1040.0,,1350.0,490.0,0.362962962962963,2.8585714285714285,6.6,5.0,7.5,,,,,,,,,,,
RUP_1075_630_XC_16,2024-02-21,10:15:00,1.0,4115.0,,1043.0,,1350.0,486.0,0.36,2.8609865229110514,6.6,5.0,7.5,,,,,,,,,,,
RUP_1075_630_XC_16,2024-02-21,11:40:00,2.0,4131.0,,1023.0,,1350.0,473.0,0.3503703703703704,2.846477088948787,6.6,5.0,7.5,,,,,,,,,,,
RUP_1075_630_XC_16,2024-02-21,13:25:00,3.0,4066.0,,1025.0,,1350.0,475.0,0.35185185185185186,2.8247035040431263,6.6,5.0,7.5,,,,,,,,,,,
RUP_1049_ACC_22,2024-02-21,14:50:00,3.0,4146.0,,1033.0,,1350.0,495.0,0.36666666666666664,2.877911051212938,6.6,5.0,7.5,,,,,,,,,,,
Bypass (lower portal),2024-02-21,15:21:00,1.0,4188.0,,1024.0,,1350.0,503.0,0.3725925925925926,2.8983638814016173,6.6,5.0,7.5,,,,,,,,,,,
RUP_1049_ACC_22,2024-02-21,16:00:00,4.0,4155.0,,1024.0,,1350.0,500.0,0.37037037037037035,2.882911051212938,6.6,5.0,7.5,,,,,,,,,,,
Bypass (lower portal),2024-02-21,17:10:00,1.0,4107.0,,1024.0,,1350.0,495.0,0.36666666666666664,2.8597978436657683,6.6,5.0,7.5,,,,,,,,,,,
RUP_975_FWN_21,2024-02-22,10:10:00,1.0,4118.0,,1035.0,,1350.0,495.0,0.36666666666666664,2.868099730458221,6.6,5.0,7.5,,,,,,,,,,,
RUP_975_FWN_21,2024-02-22,12:00:00,2.0,4122.0,,1043.0,,1350.0,495.0,0.36666666666666664,2.8726280323450135,6.6,5.0,7.5,,,,,,,,,,,
RUP_1075_HWS_14,2024-02-22,15:40:00,1.0,4159.0,,1019.0,,1350.0,495.0,0.36666666666666664,2.8775336927223716,6.6,5.0,7.5,,,,,,,,,,,
RUP_1075_HWS_14,2024-02-22,16:15:00,2.0,4102.0,,1024.0,,1350.0,510.0,0.37777777777777777,2.872911051212938,6.6,5.0,7.5,,,,,,,,,,,
RUP_1075_HWS_14,2024-02-22,19:40:00,3.0,4125.0,,1050.0,,1350.0,440.0,0.32592592592592595,2.821401617250674,6.6,5.0,7.5,,,,,,,,,,,
RUP_1049_ACC_23,2024-02-23,22:05:00,1.0,4120.0,,1045.0,,1350.0,440.0,0.32592592592592595,2.817628032345014,6.6,5.0,7.5,,,,,,,,,,,
RUP_1049_ACC_23,2024-02-23,00:00:00,2.0,4170.0,,1035.0,,1350.0,430.0,0.31851851851851853,2.8227223719676546,6.6,5.0,7.5,,,,,,,,,,,
RUP_975_FWN_21,2024-02-23,01:15:00,3.0,4165.0,,1025.0,,1350.0,425.0,0.3148148148148148,2.8120619946091643,6.6,5.0,7.5,,,,,,,,,,,
RUP_975_FWN_21,2024-02-23,02:40:00,4.0,4155.0,,1040.0,,1350.0,425.0,0.3148148148148148,2.8139487870619946,6.6,5.0,7.5,,,,,,,,,,,
RUP_1049_ACC_23,2024-02-23,10:25:00,3.0,4113.0,,1051.0,,1350.0,496.0,0.3674074074074074,2.8732506738544474,6.6,5.0,7.5,,,,,,,,,,,
RUP_1049_ACC_23,2024-02-23,11:35:00,4.0,1830.0,,706.0,,900.0,335.0,0.37222222222222223,1.5776954177897573,4.4,5.0,5.0,,,,,,,,,,,
RUP_1075_HWS_15,2024-02-23,13:45:00,1.0,4061.0,,1029.0,,1350.0,500.0,0.37037037037037035,2.8493261455525607,6.6,5.0,7.5,,,,,,,,,,,
RUP_1075_HWS_15,2024-02-23,15:20:00,2.0,4120.0,,1032.0,,1350.0,496.0,0.3674074074074074,2.8687223719676553,6.6,5.0,7.5,,,,,,,,,,,
RUP_1075_HWS_15,2024-02-23,16:20:00,3.0,4115.0,,1026.0,,1350.0,495.0,0.36666666666666664,2.8635714285714284,6.6,5.0,7.5,,,,,,,,,,,
RUP_1075_HWS_15,2024-02-23,19:25:00,4.0,4125.0,,1030.0,,1350.0,440.0,0.32592592592592595,2.813854447439353,6.6,5.0,7.5,,,,,,,,,,,
RUP_975_FWN_22,2024-02-24,22:45:00,1.0,4175.0,,1055.0,,1350.0,445.0,0.3296296296296296,2.847156334231806,6.6,5.0,7.5,,,,,,,,,,,
RUP_975_FWN_22,2024-02-24,00:30:00,2.0,4140.0,,1020.0,,1350.0,440.0,0.32592592592592595,2.815741239892183,6.6,5.0,7.5,,,,,,,,,,,
RUP_975_FWN_22,2024-02-24,07:25:00,3.0,4121.0,,1059.0,,1350.0,500.0,0.37037037037037035,2.8832884097035043,6.6,5.0,7.5,,,,,,,,,,,
RUP_975_FWN_22,2024-02-24,07:55:00,4.0,4105.0,,1054.0,,1350.0,495.0,0.36666666666666664,2.870363881401617,6.6,5.0,7.5,,,,,,,,,,,
RUP_1075_630_XC,2024-02-24,11:45:00,1.0,4056.0,,1055.0,,1350.0,501.0,0.3711111111111111,2.8582506738544478,6.6,5.0,7.5,,,,,,,,,,,
RUP_1075_630_XC,2024-02-24,12:15:00,2.0,4118.0,,1030.0,,1350.0,511.0,0.37851851851851853,2.882212938005391,6.6,5.0,7.5,,,,,,,,,,,
RUP_1075_630_XC,2024-02-24,12:55:00,3.0,4163.0,,1048.0,,1350.0,504.0,0.37333333333333335,2.8989865229110507,6.6,5.0,7.5,,,,,,,,,,,
RUP_1049_ACC_24,2024-02-24,21:45:00,1.0,4140.0,,1030.0,,1350.0,440.0,0.32592592592592595,2.8195148247978437,6.6,5.0,7.5,,,,,,,,,,,
RUP_1049_ACC_24,2024-02-24,23:40:00,2.0,4160.0,,1025.0,,1350.0,405.0,0.3,2.7901752021563344,6.6,5.0,7.5,,,,,,,,,,,
RUP_1075_HWS_16,2024-02-25,01:30:00,1.0,4130.0,,1015.0,,1350.0,405.0,0.3,2.7750808625336933,6.6,5.0,7.5,,,,,,,,,,,
RUP_1075_HWS_16,2024-02-25,01:30:00,1.0,4130.0,,1015.0,,1350.0,405.0,0.3,2.7750808625336933,6.6,5.0,7.5,,,,,,,,,,,
RUP_1049_ACC_24,2024-02-25,02:35:00,3.0,4135.0,,1020.0,,1350.0,405.0,0.3,2.778854447439353,6.6,5.0,7.5,,,,,,,,,,,
RUP_1049_ACC_24,2024-02-25,04:40:00,4.0,2740.0,,345.0,,900.0,270.0,0.3,1.7198652291105123,4.4,5.0,3.75,,,,,,,,,,,
RUP_1075_630_XC_18,2024-02-25,11:35:00,1.0,4096.0,,1027.0,,1319.0,390.0,0.29567854435178165,2.74193770589997,6.6,,7.5,,,,,,,,,,,
RUP_1075_630_XC_18,2024-02-25,11:57:00,2.0,4130.0,,1032.0,,1319.0,374.0,0.2835481425322214,2.7406546870320456,6.6,,7.5,,,,,,,,,,,
RUP_1075_630_XC_18,2024-02-25,13:07:00,3.0,4108.0,,1027.0,,1319.0,380.0,0.2880970432145565,2.7364660077867624,6.6,,7.5,,,,,,,,,,,
RUP_1075_HWS_19,2024-02-25,13:43:00,2.0,4106.0,,1034.0,,1330.0,375.0,0.2819548872180451,2.736844863731656,6.6,,7.5,,,,,,,,,,,
RUP_1075_HWS_19,2024-02-25,14:35:00,3.0,4108.0,,1040.0,,1327.0,390.0,0.293896006028636,2.7539113507038033,6.6,,7.5,,,,,,,,,,,
RUP_975_HWS_23,2024-02-25,20:41:00,1.0,4102.0,,1017.0,,1327.0,410.0,0.3089675960813866,2.7629679544773884,6.6,,7.5,,,,,,,,,,,
RUP_975_HWS_23,2024-02-25,1900-01-21 08:52:48,2.0,4121.0,,1029.0,,1329.0,420.0,0.3160270880361174,2.7853009883198565,6.6,,7.5,,,,,,,,,,,
RUP_1049_ACC_25,2024-02-25,23:55:00,1.0,4120.0,,1023.0,,1313.0,420.0,0.31987814166031986,2.777580113806529,6.6,,7.5,,,,,,,,,,,
RUP_1049_ACC_25,2024-02-26,01:16:00,2.0,4108.0,,1030.0,,1323.0,410.0,0.30990173847316704,2.768867924528302,6.6,,7.5,,,,,,,,,,,
RUP_975_HWS_23,2024-02-26,03:26:00,3.0,4104.0,,1018.0,,1325.0,420.0,0.3169811320754717,2.773465109314166,6.6,,7.5,,,,,,,,,,,
RUP_975_HWS_23,2024-02-26,04:44:00,4.0,4118.0,,1016.0,,1324.0,420.0,0.31722054380664655,2.777675950883498,6.6,,7.5,,,,,,,,,,,
RUP_1049_ACC_25,2024-02-26,08:25:00,1.0,4088.0,,1071.0,,1322.0,410.0,0.3101361573373676,2.7764749925127283,6.6,6.0,7.5,,,,,,,,,,,
RUP_1049_ACC_25,2024-02-26,09:25:00,2.0,2070.0,,701.0,,881.0,300.0,0.340522133938706,1.62534291704103,4.4,6.0,3.2,,,,,,,,,,,
RUP_1075_HWS_17,2024-02-26,16:20:00,1.0,4206.0,,1043.0,,1316.0,460.0,0.3495440729483283,2.8585324947589097,6.6,,7.5,,,,,,,,,,,
RUP_1049_ACC_25,2024-02-26,20:03:00,3.0,4136.0,,1032.0,,1317.0,480.0,0.36446469248291574,2.8482839173405208,6.6,,7.5,,,,,,,,,,,
RUP_1075_HWS_17,2024-02-27,00:03:00,2.0,4062.0,,1024.0,,1320.0,480.0,0.36363636363636365,2.818292902066487,6.6,,7.5,,,,,,,,,,,
RUP_975_FWN_24,2024-02-27,01:18:00,1.0,4097.0,,1049.0,,1319.0,490.0,0.37149355572403336,2.850616951182989,6.6,,7.5,,,,,,,,,,,
RUP_975_FWN_24,2024-02-27,04:50:00,2.0,4107.0,,1030.0,,1330.0,490.0,0.3684210526315789,2.8507127882599583,6.6,,7.5,,,,,,,,,,,
RUP_975_FWN_24,2024-02-27,13:57:00,3.0,4105.0,,1034.0,,1317.0,465.0,0.3530751708428246,2.8223405211141057,6.6,,7.5,,,,,,,,,,,
RUP_975_FWN_24,2024-02-28,01:04:00,4.0,4108.0,,988.0,,1320.0,460.0,0.3484848484848485,2.802066486972147,6.9,,7.5,,,,,,,,,,,
RUP_975_FWN_24,2024-02-28,02:18:00,5.0,4124.0,,1019.0,,1325.0,450.0,0.33962264150943394,2.8113896376160525,6.9,,7.5,,,,,,,,,,,
RUP_1075_630_XC_19,2024-02-27,20:28:00,1.0,4183.0,,1026.0,,1318.0,470.0,0.3566009104704097,2.854073075771189,6.9,,7.5,,,,,,,,,,,
RUP_1075_630_XC_19,2024-02-27,21:37:00,2.0,4091.0,,1011.0,,1315.0,480.0,0.3650190114068441,2.822743336328242,6.9,,7.5,,,,,,,,,,,
RUP_1075_HWS_18,2024-02-28,20:38:00,1.0,4189.0,,966.0,,1319.0,465.0,0.3525398028809704,2.829013177598083,6.9,,7.5,,,,,,,,,,,
RUP_1049_ACC_26,2024-02-28,1900-01-01 01:36:00,1.0,4078.0,,972.0,,1326.0,480.0,0.36199095022624433,2.8066127583108713,6.9,,7.5,,,,,,,,,,,
RUP_1049_ACC_26,2024-02-29,00:26:00,2.0,4124.0,,1084.0,,1324.0,470.0,0.3549848942598187,2.855600479185385,6.9,,7.5,,,,,,,,,,,
RUP_1049_ACC_26,2024-02-29,03:57:00,3.0,4140.0,,1084.0,,1324.0,475.0,0.35876132930513593,2.8666382150344414,6.9,,7.5,,,,,,,,,,,
RUP_1049_ACC_26,2024-02-29,05:01:00,4.0,2787.0,,683.0,,880.0,310.0,0.3522727272727273,1.8987990416292302,5.0,,4.6,,,,,,,,,,,
RUP_975_FWN_25,2024-02-29,21:10:00,1.0,4116.0,,1045.0,,1350.0,475.0,0.35185185185185186,2.851118598382749,6.6,5.0,7.5,,,,,,,,,,,
RUP_975_FWN_25,2024-02-29,23:10:00,2.0,4111.0,,1050.0,,1350.0,469.0,0.3474074074074074,2.8451185983827494,6.6,5.0,7.5,,,,,,,,,,,
RUP_1075_615_XC_01,2024-03-01,03:30:00,1.0,4177.0,,988.0,,1350.0,475.0,0.35185185185185186,2.852628032345013,6.6,5.0,7.5,,,,,,,,,,,
RUP_1075_615_XC_01,2024-03-01,02:45:00,2.0,4128.0,,1010.0,,1350.0,475.0,0.35185185185185186,2.8424393530997305,6.6,5.0,7.5,,,,,,,,,,,
RUP_975_FWN_25,2024-03-01,04:35:00,3.0,4117.0,,1015.0,,1350.0,475.0,0.35185185185185186,2.8401752021563347,6.6,5.0,7.5,,,,,,,,,,,
RUP_1075_615_XC_01,2024-03-01,07:30:00,3.0,4132.0,,1071.0,,1350.0,375.0,0.2777777777777778,2.766967654986523,6.6,5.0,7.5,,,,,,,,,,,
RUP_1075_615_XC_01,2024-03-01,07:45:00,4.0,4145.0,,1040.0,,1350.0,375.0,0.2777777777777778,2.760175202156334,6.6,5.0,7.5,,,,,,,,,,,
RUP_975_FWN_25,2024-03-01,10:10:00,4.0,4180.0,,1035.0,,1350.0,375.0,0.2777777777777778,2.7714959568733155,6.6,5.0,7.5,,,,,,,,,,,
RUP_1075_615_XC_01,2024-03-01,12:58:00,5.0,4080.0,,1020.0,,1320.0,420.0,0.3181818181818182,2.7635759209344113,5.0,5.0,6.9,,,,,,,,,,,
RUP_1075_HWS_18,2024-03-01,13:55:00,2.0,4080.0,,1020.0,,1320.0,405.0,0.3068181818181818,2.7485759209344116,5.0,5.0,6.9,,,,,,,,,,,
RUP_1049_ACC_27,2024-03-01,15:20:00,1.0,4080.0,,1020.0,,1320.0,405.0,0.3068181818181818,2.7485759209344116,5.0,5.0,6.9,,,,,,,,,,,
RUP_1049_ACC_27,2024-03-01,16:36:00,2.0,2740.0,,640.0,,880.0,270.0,0.3068181818181818,1.824836777478287,4.0,5.0,4.6,,,,,,,,,,,
RUP_975_FWN_25,2024-03-01,20:30:00,5.0,4104.0,,1051.0,,1350.0,480.0,0.35555555555555557,2.8538544474393532,6.6,5.0,7.5,,,,,,,,,,,
RUP_975_FWN_25,2024-03-01,20:50:00,6.0,4115.0,,1041.0,,1350.0,480.0,0.35555555555555557,2.854231805929919,6.6,5.0,7.5,,,,,,,,,,,
RUP_1049_ACC_27,2024-03-01,23:05:00,3.0,4181.0,,1031.0,,1350.0,480.0,0.35555555555555557,2.8753638814016176,6.6,5.0,7.5,,,,,,,,,,,
RUP_1049_ACC_27,2024-03-02,00:25:00,4.0,4145.0,,1034.0,,1350.0,480.0,0.35555555555555557,2.862911051212938,6.6,5.0,7.5,,,,,,,,,,,
RUP_1075_630_XC_20,2024-03-02,04:40:00,1.0,4103.0,,1028.0,,1350.0,480.0,0.35555555555555557,2.844797843665768,6.6,5.0,7.5,,,,,,,,,,,
RUP_1075_630_XC_20,2024-03-02,07:45:00,2.0,4130.0,,1031.0,,1320.0,410.0,0.3106060606060606,2.77659478885894,6.9,5.0,7.5,,,,,,,,,,,
Bypass (lower portal),2024-03-02,10:05:00,1.0,4125.0,,1020.0,,1320.0,410.0,0.3106060606060606,2.7705570530098833,6.9,5.0,7.5,,,,,,,,,,,
Bypass (lower portal),2024-03-02,11:05:00,2.0,4120.0,,1045.0,,1320.0,450.0,0.3409090909090909,2.818104222821204,6.9,5.0,7.5,,,,,,,,,,,
RUP_1049_ACC_28,2024-03-03,23:20:00,1.0,4100.0,,1030.0,,1350.0,460.0,0.34074074074074073,2.8244204851752026,6.6,5.0,7.5,,,,,,,,,,,
RUP_1049_ACC_28,2024-03-03,00:40:00,2.0,4150.0,,1020.0,,1350.0,470.0,0.34814814814814815,2.849514824797844,6.6,5.0,7.5,,,,,,,,,,,
RUP_1075_615_XC_02,2024-03-03,01:30:00,1.0,4130.0,,1030.0,,1350.0,470.0,0.34814814814814815,2.8457412398921833,6.6,5.0,7.5,,,,,,,,,,,
RUP_1049_ACC_28,2024-03-03,10:00:00,3.0,3000.0,,1500.0,,1350.0,300.0,0.2222222222222222,2.426684636118598,12.0,5.0,6.0,,,,,,,,,,,
RUP_1049_ACC_28,2024-03-03,10:15:00,4.0,2000.0,,1000.0,,900.0,200.0,0.2222222222222222,1.6177897574123992,8.0,5.0,4.0,,,,,,,,,,,
RUP_1075_HWS_19,2024-03-04,14:21:00,1.0,4076.0,,1018.0,,1319.0,466.0,0.35329795299469297,2.8069943096735552,6.9,6.0,7.5,,,,,,,,,,,
RUP_1075_615_XC_03,2024-03-04,00:05:00,1.0,4138.0,,1079.0,,1350.0,480.0,0.35555555555555557,2.8772506738544474,6.6,5.0,7.5,,,,,,,,,,,
RUP_1049_ACC_29,2024-03-04,23:35:00,1.0,4105.0,,992.0,,1328.0,450.0,0.338855421686747,2.794983528002396,6.9,6.0,7.5,,,,,,,,,,,
RUP_1049_ACC_29,2024-03-05,00:40:00,2.0,4095.0,,1020.0,,1326.0,470.0,0.35444947209653094,2.821141060197664,6.9,6.0,7.5,,,,,,,,,,,
RUP_1075_HWS_19,2024-03-05,02:25:00,2.0,4108.0,,1027.0,,1321.0,480.0,0.3633610900832703,2.837100928421683,6.8,6.0,7.5,,,,,,,,,,,
RUP_960_STP_05,2024-03-05,03:35:00,1.0,4128.0,,1019.0,,1316.0,480.0,0.364741641337386,2.840041928721174,6.9,6.0,7.5,,,,,,,,,,,
RUP_1075_615_XC_03,2024-03-05,07:50:00,2.0,4113.0,,1019.0,,1321.0,480.0,0.3633610900832703,2.8359688529499847,6.9,6.0,7.5,,,,,,,,,,,
RUP_1075_615_XC_03,2024-03-05,08:21:00,3.0,4080.0,,1039.0,,1314.0,465.0,0.3538812785388128,2.8138409703504044,6.9,6.0,7.5,,,,,,,,,,,
RUP_1075_615_XC_03,2024-03-05,09:14:00,4.0,4072.0,,1023.0,,1319.0,470.0,0.35633055344958303,2.811371668164121,6.9,6.0,7.5,,,,,,,,,,,
RUP_1049_ACC_29,2024-03-05,10:13:00,3.0,1370.0,,354.0,,433.0,150.0,0.3464203233256351,0.9380263551961665,2.3,5.0,2.5,,,,,,,,,,,
RUP_1049_ACC_29,2024-03-05,19:50:00,5.0,5400.0,,1350.0,,1800.0,630.0,0.35,3.7485983827493263,9.0,5.0,10.0,,,,,,,,,,,
RUP_960_STP_05,2024-03-05,21:30:00,2.0,5400.0,,1350.0,,1800.0,630.0,0.35,3.7485983827493263,9.0,6.0,10.0,,,,,,,,,,,
RUP_975_FWN_26,2024-03-05,23:00:00,3.0,5400.0,,1350.0,,1800.0,620.0,0.34444444444444444,3.738598382749326,9.0,6.0,10.0,,,,,,,,,,,
RUP_975_FWN_26,2024-03-06,01:00:00,4.0,5400.0,,1350.0,,1800.0,600.0,0.3333333333333333,3.718598382749326,9.0,6.0,10.0,,,,,,,,,,,
RUP_1049_ACC_30,2024-03-06,23:10:00,1.0,4121.0,,1020.0,,1339.0,480.0,0.35847647498132934,2.845079365079365,6.8,6.0,7.5,,,,,,,,,,,
RUP_1049_ACC_30,2024-03-07,00:15:00,2.0,4121.0,,1030.0,,1337.0,480.0,0.35901271503365745,2.848218029350105,6.9,6.0,7.5,,,,,,,,,,,
RUP_1075_615_XC_04,2024-03-07,08:15:00,1.0,4123.0,,1022.0,,1337.0,465.0,0.34779356768885566,2.8309538784067083,6.9,6.0,7.5,,,,,,,,,,,
RUP_1075_615_XC_04,2024-03-07,08:36:00,2.0,4097.0,,1033.0,,1338.0,480.0,0.35874439461883406,2.8406109613656785,6.9,6.0,7.5,,,,,,,,,,,
RUP_975_FWN(REHAB),2024-03-07,10:36:00,1.0,2757.0,,686.0,,834.0,330.0,0.39568345323741005,1.8940071877807727,4.6,6.0,5.0,,,,,,,,,,,
RUP_1049_ACC_30,2024-03-07,13:31:00,1.0,4115.0,,1021.0,,1334.0,480.0,0.3598200899550225,2.841605271039233,6.9,,7.5,,,,,,,,,,,
RUP_1049_ACC_30,2024-03-07,13:56:00,2.0,4112.0,,1022.0,,1335.0,475.0,0.35580524344569286,2.836168014375562,6.9,6.0,7.5,,,,,,,,,,,
RUP_1049_ACC_30,2024-03-07,14:35:00,3.0,2715.0,,684.0,,890.0,320.0,0.3595505617977528,1.8851811919736448,4.6,,5.0,,,,,,,,,,,
RUP_975_FWN_26 (REHAB),2024-03-08,22:45:00,2.0,4124.0,,1024.0,,1336.0,470.0,0.35179640718562877,2.8367684935609465,6.9,6.0,7.5,,,,,,,,,,,
RUP_1075_HWS_20,2024-03-08,10:00:00,1.0,4136.0,,979.0,,1350.0,470.0,0.34814814814814815,2.8287601078167115,6.6,5.0,7.5,,,,,,,,,,,
RUP_1075_HWS_20,2024-03-08,10:30:00,2.0,4110.0,,1014.0,,1350.0,475.0,0.35185185185185186,2.837156334231806,6.6,5.0,7.5,,,,,,,,,,,
RUP_975_FWN_27,2024-03-08,12:10:00,1.0,4133.0,,1013.0,,1350.0,495.0,0.36666666666666664,2.8654582210242583,6.6,5.0,7.5,,,,,,,,,,,
RUP_975_FWN_27,2024-03-08,12:30:00,2.0,4135.0,,1027.0,,1350.0,495.0,0.36666666666666664,2.871495956873315,6.6,5.0,7.5,,,,,,,,,,,
Bypass (lower portal),2024-03-08,14:40:00,1.0,4156.0,,1025.0,,1350.0,495.0,0.36666666666666664,2.87866576819407,6.6,5.0,7.5,,,,,,,,,,,
Bypass (lower portal),2024-03-08,15:50:00,2.0,4120.0,,1021.0,,1350.0,500.0,0.37037037037037035,2.8685714285714283,6.6,5.0,7.5,,,,,,,,,,,
RUP_1049_ACC_31,2024-03-08,23:03:00,1.0,4130.0,,1020.0,,1320.0,450.0,0.3409090909090909,2.8124438454627136,6.9,5.0,7.5,,,,,,,,,,,
RUP_1049_ACC_31,2024-03-09,00:55:00,2.0,4145.0,,1035.0,,1320.0,450.0,0.3409090909090909,2.823764600179694,6.9,5.0,7.5,,,,,,,,,,,
RUP_975_FWN_27,2024-03-09,02:24:00,3.0,4110.0,,1015.0,,1320.0,450.0,0.3409090909090909,2.8030098831985626,6.9,5.0,7.5,,,,,,,,,,,
RUP_975_FWN_27,2024-03-09,03:50:00,4.0,1350.0,,1025.0,,1320.0,450.0,0.3409090909090909,1.7652740341419588,6.9,5.0,7.5,,,,,,,,,,,
RUP_1049_ACC_31,2024-03-09,09:30:00,3.0,4168.0,,1031.0,,1350.0,495.0,0.36666666666666664,2.8854582210242588,6.6,5.0,7.5,,,,,,,,,,,
RUP_1049_ACC_31,2024-03-09,09:55:00,4.0,4108.0,,1010.0,,1350.0,510.0,0.37777777777777777,2.86989218328841,6.6,5.0,7.5,,,,,,,,,,,
Bypass (lower portal),2024-03-09,10:55:00,1.0,3402.0,,1850.0,,1290.0,495.0,0.38372093023255816,2.88641060197664,6.6,5.0,7.5,,,,,,,,,,,
Workshop,2024-03-09,11:15:00,1.0,4111.0,,1009.0,,1350.0,525.0,0.3888888888888889,2.885646900269542,6.6,5.0,7.5,,,,,,,,,,,
RUP_960_STP_06,2024-03-09,13:15:00,1.0,4090.0,,1016.0,,1350.0,515.0,0.3814814814814815,2.8703638814016172,6.6,5.0,7.5,,,,,,,,,,,
RUP_960_STP_06,2024-03-09,15:40:00,2.0,4049.0,,1009.0,,1350.0,521.0,0.38592592592592595,2.858250673854447,6.6,5.0,7.5,,,,,,,,,,,
RUP_1049_ACC_32,2024-03-09,20:40:00,1.0,4125.0,,1010.0,,1350.0,450.0,0.3333333333333333,2.8163072776280327,6.6,5.0,7.5,,,,,,,,,,,
RUP_975_FWN_28,2024-03-10,23:53:00,1.0,4130.0,,1025.0,,1350.0,450.0,0.3333333333333333,2.8238544474393534,6.6,5.0,7.5,,,,,,,,,,,
RUP_975_FWN_28,2024-03-10,01:35:00,2.0,4145.0,,1045.0,,1350.0,450.0,0.3333333333333333,2.837061994609164,6.6,5.0,7.5,,,,,,,,,,,
RUP_975_FWN_28,2024-03-10,03:00:00,3.0,4150.0,,1050.0,,1350.0,450.0,0.3333333333333333,2.840835579514825,6.6,5.0,7.5,,,,,,,,,,,
RUP_1049_ACC_32,2024-03-10,07:45:00,2.0,4086.0,,1036.0,,1350.0,495.0,0.36666666666666664,2.8564016172506737,6.6,5.0,7.5,,,,,,,,,,,
RUP_1049_ACC_32,2024-03-10,08:20:00,3.0,4131.0,,1025.0,,1350.0,524.0,0.38814814814814813,2.8982318059299192,6.6,5.0,7.5,,,,,,,,,,,
RUP_1075_615_XC_05,2024-03-10,11:05:00,1.0,4123.0,,1045.0,,1350.0,513.0,0.38,2.8917601078167117,6.6,5.0,7.5,,,,,,,,,,,
RUP_1075_615_XC_05,2024-03-10,11:30:00,2.0,4119.0,,1030.0,,1350.0,527.0,0.39037037037037037,2.8985902964959567,6.6,5.0,7.5,,,,,,,,,,,
RUP_1049_ACC_32,2024-03-10,14:45:00,4.0,4136.0,,1027.0,,1350.0,513.0,0.38,2.889873315363881,6.6,5.0,7.5,,,,,,,,,,,
RUP_1049_ACC_32,2024-03-10,15:20:00,5.0,4012.0,,1026.0,,1350.0,515.0,0.3814814814814815,2.8447035040431263,6.6,5.0,7.5,,,,,,,,,,,
RUP_1075_HWS_21,2024-03-10,16:55:00,1.0,4121.0,,1016.0,,1350.0,512.0,0.37925925925925924,2.8790619946091645,6.6,5.0,7.5,,,,,,,,,,,
RUP_1049_ACC_32 (FACE),2024-03-10,20:45:00,1.0,4132.0,,1020.0,,1320.0,455.0,0.3446969696969697,2.8181985624438455,6.9,5.0,7.5,,,,,,,,,,,
RUP_975_FWN_28,2024-03-10,22:55:00,4.0,4120.0,,1025.0,,1320.0,455.0,0.3446969696969697,2.8155570530098832,6.9,5.0,7.5,,,,,,,,,,,
RUP_975_FWN_28,2024-03-11,00:10:00,5.0,4070.0,,1010.0,,1320.0,455.0,0.3446969696969697,2.791028751123091,6.9,5.0,7.5,,,,,,,,,,,
RUP_975_FWN_28,2024-03-11,01:25:00,6.0,4110.0,,1035.0,,1320.0,455.0,0.3446969696969697,2.8155570530098837,6.9,5.0,7.5,,,,,,,,,,,
RUP_1075_HWS_21,2024-03-11,08:05:00,2.0,4095.0,,1057.0,,1350.0,510.0,0.37777777777777777,2.882722371967655,6.6,5.0,7.5,,,,,,,,,,,
RUP_1075_HWS_21,2024-03-11,08:40:00,1.0,4131.0,,1055.0,,1350.0,525.0,0.3888888888888889,2.9105525606469005,6.6,5.0,7.5,,,,,,,,,,,
RUP_1049_ACC_33,2024-03-12,23:22:00,1.0,4123.0,,1023.0,,1350.0,480.0,0.35555555555555557,2.8504582210242586,6.9,6.0,7.5,,,,,,,,,,,
RUP_1049_ACC_33,2024-03-13,00:44:00,2.0,4101.0,,1019.0,,1352.0,485.0,0.35872781065088755,2.8462818209044625,6.9,6.0,7.5,,,,,,,,,,,
RUP_1049_ACC_33,2024-03-13,13:35:00,3.0,4102.0,,1036.0,,1352.0,440.0,0.3254437869822485,2.8080742737346513,6.9,6.0,7.5,,,,,,,,,,,
RUP_1049_ACC_33,2024-03-13,14:00:00,4.0,4100.0,,1035.0,,1352.0,445.0,0.3291420118343195,2.811942198262953,6.9,6.0,7.5,,,,,,,,,,,
RUP_975_675_XC,2024-03-13,21:17:00,1.0,4157.0,,1029.0,,1348.0,480.0,0.3560830860534125,2.8649176400119796,6.9,6.0,7.5,,,,,,,,,,,
RUP_975_675_XC,2024-03-13,22:31:00,2.0,4097.0,,1019.0,,1353.0,490.0,0.36215816703621584,2.8500898472596585,6.9,6.0,7.5,,,,,,,,,,,
RUP_975_675_XC,2024-03-14,05:06:00,3.0,4114.0,,1023.0,,1352.0,499.0,0.3690828402366864,2.8666969152440855,6.9,6.0,7.5,,,,,,,,,,,
RUP_1075_600_XC,2024-03-14,01:28:00,1.0,4118.0,,1034.0,,1352.0,500.0,0.3698224852071006,2.8733572926025754,6.9,6.0,7.5,,,,,,,,,,,
RUP_1075_600_XC,2024-03-14,02:33:00,2.0,4111.0,,1022.0,,1351.0,505.0,0.3737971872686899,2.870870020964361,6.9,6.0,7.5,,,,,,,,,,,
RUP_1049_ACC_34,2024-03-14,,1.0,4109.0,,1024.0,,1352.0,470.0,0.34763313609467456,2.836187481281821,6.9,6.0,7.5,,,,,,,,,,,
RUP_1049_ACC_34,2024-03-14,,2.0,4110.0,,1020.0,,1351.0,480.0,0.35529237601776464,2.8447379454926627,6.9,6.0,7.5,,,,,,,,,,,
RUP_1049_ACC_34,2024-03-14,,3.0,4103.0,,1021.0,,1351.0,485.0,0.35899333826794966,2.847473794549266,6.9,6.0,7.5,,,,,,,,,,,
RUP_1049_ACC_34,2024-03-14,22:09:00,4.0,4163.0,,1025.0,,1351.0,490.0,0.3626943005181347,2.8766247379454923,6.9,6.0,7.5,,,,,,,,,,,
RUP_1049_ACC_34,2024-03-14,22:38:00,5.0,4112.0,,1017.0,,1352.0,495.0,0.3661242603550296,2.859678047319557,6.9,6.0,7.5,,,,,,,,,,,
RUP_1075_XCT_600,2024-03-14,20:26:00,3.0,4111.0,,1028.0,,1349.0,475.0,0.352112676056338,2.842499251272836,6.9,6.0,7.5,,,,,,,,,,,
RUP_1075_XCT_600,2024-03-14,20:56:00,4.0,4113.0,,1018.0,,1350.0,485.0,0.3592592592592593,2.849797843665768,6.9,6.0,7.5,,,,,,,,,,,
RUP_975_XCT_01,2024-03-15,15:35:00,4.0,4110.0,,1015.0,,1320.0,405.0,0.3068181818181818,2.7580098831985627,6.9,6.0,7.5,,,,,,,,,,,
RUP_975_XCT_01,2024-03-15,23:50:00,5.0,4107.0,,1021.0,,1350.0,480.0,0.35555555555555557,2.84366576819407,6.9,6.0,7.5,,,,,,,,,,,
RUP_1049_ACC_35,2024-03-16,15:00:00,1.0,4110.0,,1025.0,,1320.0,475.0,0.35984848484848486,2.831783468104223,6.9,5.0,7.5,,,,,,,,,,,
RUP_1049_ACC_35,2024-03-16,1900-01-15 12:00:00,2.0,2760.0,,680.0,,880.0,330.0,0.375,1.907478286912249,4.6,5.0,5.0,,,,,,,,,,,
RUP_1049_ACC_35,2024-03-16,22:20:00,3.0,4164.0,,1032.0,,1350.0,480.0,0.35555555555555557,2.8693261455525607,6.6,5.0,7.5,,,,,,,,,,,
RUP_1049_ACC_35,2024-03-16,22:50:00,4.0,4116.0,,1030.0,,1350.0,511.0,0.37851851851851853,2.8814582210242587,6.6,5.0,7.5,,,,,,,,,,,
RUP_1075_600_XCT_02,2024-03-17,00:45:00,1.0,4101.0,,1019.0,,1350.0,510.0,0.37777777777777777,2.870646900269542,6.6,5.0,7.5,,,,,,,,,,,
RUP_1075_600_XCT_02,2024-03-17,01:10:00,2.0,4115.0,,1031.0,,1350.0,500.0,0.37037037037037035,2.8704582210242586,6.6,5.0,7.5,,,,,,,,,,,
RUP_975_XCT_675_01,2024-03-17,14:30:00,1.0,4115.0,,1045.0,,1320.0,415.0,0.3143939393939394,2.7812174303683737,6.9,5.0,7.5,,,,,,,,,,,
RUP_975_XCT_675_01,2024-03-17,14:50:00,2.0,4110.0,,1022.0,,1320.0,420.0,0.3181818181818182,2.7756513926325246,6.9,5.0,7.5,,,,,,,,,,,
RUP_975_XCT_675_01,2024-03-17,22:05:00,3.0,4185.0,,1014.0,,1350.0,492.0,0.36444444444444446,2.8824582210242586,6.6,5.0,7.5,,,,,,,,,,,
RUP_975_XCT_675_01,2024-03-17,22:45:00,4.0,4134.0,,1010.0,,1350.0,511.0,0.37851851851851853,2.880703504043127,6.6,5.0,7.5,,,,,,,,,,,
RUP_1049_ACC_36,2024-03-18,00:20:00,1.0,4058.0,,1016.0,,1350.0,495.0,0.36666666666666664,2.838288409703504,6.6,5.0,7.5,,,,,,,,,,,
RUP_1049_ACC_36,2024-03-18,00:40:00,2.0,4072.0,,1030.0,,1350.0,511.0,0.37851851851851853,2.864854447439353,6.6,5.0,7.5,,,,,,,,,,,
RUP_1049_ACC_36,2024-03-18,10:10:00,3.0,4119.0,,1025.0,,1320.0,470.0,0.3560606060606061,2.8301796945193174,6.9,5.0,7.5,,,,,,,,,,,
RUP_1049_ACC_36,2024-03-18,11:20:00,4.0,4110.0,,1030.0,,1320.0,493.0,0.3734848484848485,2.851670260557053,6.9,5.0,7.5,,,,,,,,,,,
RUP_975_XCT_675_REHAB,2024-03-18,13:25:00,1.0,4150.0,,1045.0,,1320.0,453.0,0.3431818181818182,2.832424977538185,6.9,5.0,7.5,,,,,,,,,,,
RUP_1049_ACC_37,2024-03-20,00:25:00,1.0,4181.0,,1036.0,,1350.0,496.0,0.3674074074074074,2.893250673854448,6.6,5.0,7.5,,,,,,,,,,,
RUP_1049_ACC_37,2024-03-20,00:50:00,2.0,4164.0,,1028.0,,1350.0,495.0,0.36666666666666664,2.882816711590296,6.6,5.0,7.5,,,,,,,,,,,
RUP_975_XCT_675_02,2024-03-20,22:10:00,2.0,4114.0,,1037.0,,1351.0,480.0,0.35529237601776464,2.8526624737945494,6.9,6.0,7.5,,,,,,,,,,,
RUP_975_XCT_675_02,2024-03-20,23:30:00,3.0,4147.0,,1041.0,,1352.0,481.0,0.3557692307692308,2.867942198262953,6.9,6.0,7.5,,,,,,,,,,,
RUP_975_XCT_675_03,2024-03-21,12:30:00,1.0,4122.0,,1028.0,,1350.0,480.0,0.35555555555555557,2.851967654986523,6.9,6.0,7.5,,,,,,,,,,,
RUP_950_DEC_51,2024-03-21,15:55:00,1.0,4113.0,,1026.0,,1352.0,490.0,0.3624260355029586,2.8584516322252167,6.9,6.0,7.5,,,,,,,,,,,
RUP_975_XCT_675_03,2024-03-21,19:50:00,2.0,4114.0,,1016.0,,1352.0,510.0,0.3772189349112426,2.875055405810123,6.9,6.0,7.5,,,,,,,,,,,
RUP_1049_ACC_38,2024-03-22,00:25:00,1.0,4080.0,,1011.0,,1349.0,510.0,0.3780578206078577,2.859386043725667,6.9,6.0,7.5,,,,,,,,,,,
RUP_1049_ACC_38,2024-03-22,08:22:00,1.0,3985.0,,1025.0,,1348.0,490.0,0.36350148367952523,2.808502545672357,6.9,6.0,7.5,,,,,,,,,,,
RUP_1049_ACC_38,2024-03-22,10:39:00,2.0,4084.0,,1023.0,,1351.0,510.0,0.3774981495188749,2.866058700209644,6.9,6.0,7.5,,,,,,,,,,,
RUP_1049_ACC_39,2024-03-22,10:24:00,1.0,4125.0,,1026.0,,1350.0,510.0,0.37777777777777777,2.8823450134770887,6.9,6.0,7.5,,,,,,,,,,,
RUP_1049_ACC_39,2024-03-22,11:24:00,2.0,4122.0,,1016.0,,1350.0,505.0,0.37407407407407406,2.8724393530997303,6.9,6.0,7.5,,,,,,,,,,,
RUP_950_DEC_52,2024-03-22,13:53:00,1.0,4166.0,,1024.0,,1350.0,500.0,0.37037037037037035,2.8870619946091645,6.9,6.0,7.5,,,,,,,,,,,
RUP_1049_ACC_39,2024-03-22,16:42:00,3.0,4107.0,,1024.0,,1350.0,485.0,0.3592592592592593,2.849797843665768,6.9,6.0,7.5,,,,,,,,,,,
RUP_1049_ACC_39,2024-03-22,17:02:00,4.0,4124.0,,1028.0,,1350.0,510.0,0.37777777777777777,2.882722371967655,6.9,6.0,7.5,,,,,,,,,,,
RUP_1075_600_XCT_04,2024-03-24,00:55:00,1.0,4125.0,,1020.0,,1350.0,495.0,0.36666666666666664,2.8650808625336928,6.9,6.0,7.5,,,,,,,,,,,
RUP_975_XCT_675_04,2024-03-24,11:35:00,1.0,4116.0,,1023.0,,1350.0,500.0,0.37037037037037035,2.867816711590297,6.6,5.5,7.5,,,,,,,,,,,
RUP_975_XCT_675_04,2024-03-24,11:55:00,2.0,4090.0,,1029.0,,1350.0,500.0,0.37037037037037035,2.860269541778976,6.6,5.5,7.5,,,,,,,,,,,
RUP_1049_ACC_39_FACE,2024-03-24,21:15:00,1.0,2690.0,,725.0,,880.0,290.0,0.32954545454545453,1.8580443246480982,4.6,5.0,5.0,,,,,,,,,,,
RUP_1049_ACC_40,2024-03-25,03:45:00,1.0,4110.0,,1025.0,,1320.0,435.0,0.32954545454545453,2.791783468104223,6.9,5.0,7.5,,,,,,,,,,,
RUP_1049_ACC_40,2024-03-25,04:45:00,2.0,4125.0,,1040.0,,1320.0,435.0,0.32954545454545453,2.803104222821204,6.9,5.0,7.5,,,,,,,,,,,
RUP_975_XCT_675_05,2024-03-25,05:10:00,1.0,4130.0,,1045.0,,1320.0,440.0,0.3333333333333333,2.8118778077268645,6.9,5.0,7.5,,,,,,,,,,,
RUP_975_XCT_675_05,2024-03-25,08:35:00,2.0,4142.0,,1025.0,,1350.0,488.0,0.36148148148148146,2.8663827493261453,6.6,5.0,7.5,,,,,,,,,,,
RUP_1049_ACC_40,2024-03-25,12:05:00,3.0,4143.0,,1014.0,,1350.0,480.0,0.35555555555555557,2.854609164420485,6.3,5.0,7.5,,,,,,,,,,,
RUP_1049_ACC_40,2024-03-25,12:30:00,4.0,4113.0,,1068.0,,1350.0,490.0,0.362962962962963,2.87366576819407,6.0,5.0,7.5,,,,,,,,,,,
RUP_1049_ACC_40,2024-03-25,13:10:00,5.0,2665.0,,689.0,,900.0,329.0,0.3655555555555556,1.8803746630727765,4.4,5.0,5.0,,,,,,,,,,,
RUP_975_XCT_675_05,2024-03-26,08:20:00,3.0,4099.0,,1070.0,,1350.0,500.0,0.37037037037037035,2.8791374663072777,6.6,5.5,7.5,,,,,,,,,,,
RUP_975_XCT_675_05,2024-03-26,08:50:00,4.0,2749.0,,689.0,,900.0,350.0,0.3888888888888889,1.9330727762803235,4.4,5.5,5.0,,,,,,,,,,,
RUP_1049_ACC_41,2024-03-26,22:25:00,1.0,4110.0,,1015.0,,1320.0,445.0,0.3371212121212121,2.7980098831985627,6.9,5.0,7.5,,,,,,,,,,,
RUP_1049_ACC_41,2024-03-26,23:30:00,2.0,4125.0,,1035.0,,1320.0,450.0,0.3409090909090909,2.816217430368374,6.9,5.0,7.5,,,,,,,,,,,
RUP_1049_ACC_41,2024-03-27,04:05:00,3.0,4140.0,,1060.0,,1320.0,450.0,0.3409090909090909,2.8313117699910153,6.9,5.0,7.5,,,,,,,,,,,
RUP_1049_ACC_41,2024-03-27,04:30:00,4.0,4145.0,,1055.0,,1320.0,435.0,0.32954545454545453,2.8163117699910156,6.9,5.0,7.5,,,,,,,,,,,
RUP_975_XCT_675_05,2024-03-27,13:55:00,5.0,4134.0,,1027.0,,1350.0,490.0,0.362962962962963,2.8661185983827493,6.6,5.0,7.5,,,,,,,,,,,
RUP_1049_ACC_42,2024-03-28,03:30:00,1.0,4115.0,,1030.0,,1320.0,445.0,0.3371212121212121,2.8055570530098835,6.9,5.0,7.5,,,,,,,,,,,
RUP_1049_ACC_42,2024-03-28,04:15:00,2.0,4130.0,,1055.0,,1320.0,445.0,0.3371212121212121,2.8206513926325245,6.9,5.0,7.5,,,,,,,,,,,
RUP_975_XCT_675_06,2024-03-29,08:36:00,1.0,2700.0,,690.0,,903.0,300.0,0.33222591362126247,1.8659119496855345,6.9,5.0,7.5,,,,,,,,,,,
RUP_975_XCT_675_06,2024-03-29,15:56:00,1.0,4081.0,,1032.0,,1350.0,470.0,0.34814814814814815,2.8280053908355796,6.9,5.0,7.5,,,,,,,,,,,
RUP_975_XCT_675_06,2024-03-29,16:45:00,2.0,4102.0,,1021.0,,1351.0,468.0,0.3464100666173205,2.8300964360587,6.9,5.0,7.5,,,,,,,,,,,
RUP_1049_ACC_43,2024-03-30,01:36:00,1.0,4112.0,,1022.0,,1350.0,485.0,0.3592592592592593,2.8509299191374664,6.9,6.0,7.5,,,,,,,,,,,
RUP_1049_ACC_43,2024-03-30,02:00:00,2.0,4116.0,,1015.0,,1351.0,460.0,0.3404885270170244,2.825115303983228,6.9,6.0,7.5,,,,,,,,,,,
RUP_1049_ACC_43,2024-03-30,09:40:00,1.0,4175.0,,1020.0,,1350.0,460.0,0.34074074074074073,2.8489487870619947,6.9,6.0,7.5,,,,,,,,,,,
RUP_1049_ACC_43,2024-03-30,10:55:00,2.0,4110.0,,1018.0,,1350.0,480.0,0.35555555555555557,2.8436657681940702,6.9,6.0,7.5,,,,,,,,,,,
ZTN-1_01,2024-03-31,13:00:00,1.0,4134.0,,1023.0,,1351.0,475.0,0.3515914137675796,2.849926624737946,6.9,6.0,7.5,,,,,,,,,,,
RUP_975_XCT_675_06,2024-03-31,15:15:00,3.0,4100.0,,1015.0,,1351.0,480.0,0.35529237601776464,2.8390775681341722,6.9,6.0,7.5,,,,,,,,,,,
RUP_1049_ACC_44,2024-03-31,01:59:00,1.0,4122.0,,1028.0,,1351.0,480.0,0.35529237601776464,2.852285115303983,6.9,5.0,7.5,,,,,,,,,,,
RUP_1075_XCT_585_01,2024-03-31,04:19:00,1.0,4114.0,,1014.0,,1351.0,490.0,0.3626943005181347,2.85398322851153,6.9,5.0,7.5,,,,,,,,,,,
RUP_1049_ACC_44,2024-04-01,07:30:00,3.0,4125.0,,1025.0,,1320.0,470.0,0.3560606060606061,2.832443845462713,6.9,5.0,7.5,,,,,,,,,,,
RUP_1049_ACC_44,2024-04-01,09:00:00,4.0,4150.0,,1040.0,,1320.0,470.0,0.3560606060606061,2.847538185085355,6.9,5.0,7.5,,,,,,,,,,,
ZTN-1_01,2024-04-01,10:35:00,1.0,4140.0,,1045.0,,1320.0,470.0,0.3560606060606061,2.845651392632525,6.9,5.0,7.5,,,,,,,,,,,
ZTN-1_01,2024-04-01,13:20:00,2.0,4155.0,,1030.0,,1320.0,445.0,0.3371212121212121,2.820651392632525,6.9,5.0,7.5,,,,,,,,,,,
ZTN-1_01,2024-04-01,14:25:00,3.0,4165.0,,1060.0,,1320.0,445.0,0.3371212121212121,2.835745732255166,6.9,5.0,7.5,,,,,,,,,,,
RUP_1075_XCT_585_01,2024-04-01,15:30:00,2.0,4150.0,,1040.0,,1320.0,455.0,0.3446969696969697,2.832538185085355,6.9,5.0,7.5,,,,,,,,,,,
RUP_1075_XCT_585_01,2024-04-01,15:55:00,3.0,4120.0,,1010.0,,1320.0,455.0,0.3446969696969697,2.809896675651393,6.9,5.0,7.5,,,,,,,,,,,
RUP_975_XCT_675_07,2024-04-02,00:05:00,1.0,4136.0,,1067.0,,1350.0,480.0,0.35555555555555557,2.871967654986523,6.9,5.0,7.5,,,,,,,,,,,
Bypass (lower portal),2024-04-02,19:20:00,1.0,4154.0,,1065.0,,1350.0,482.0,0.35703703703703704,2.8800053908355796,6.9,5.5,7.5,,,,,,,,,,,
RUP_975_XCT_675_07,2024-04-02,20:50:00,2.0,4138.0,,1034.0,,1350.0,480.0,0.35555555555555557,2.8602695417789756,6.9,5.5,7.5,,,,,,,,,,,
RUP_975_XCT_675_07,2024-04-02,22:15:00,3.0,2734.0,,679.0,,900.0,320.0,0.35555555555555557,1.8936388140161724,4.6,5.5,5.0,,,,,,,,,,,
RUP_975_XCT_675_07,2024-04-02,23:25:00,4.0,2795.0,,674.0,,900.0,320.0,0.35555555555555557,1.9147708894878708,4.6,5.0,5.0,,,,,,,,,,,
RUP_1049_ACC_45,2024-04-03,12:55:00,1.0,4125.0,,1015.0,,1320.0,435.0,0.32954545454545453,2.793670260557053,6.9,5.0,7.5,,,,,,,,,,,
RUP_1049_ACC_45,2024-04-03,14:05:00,2.0,4140.0,,1030.0,,1320.0,435.0,0.32954545454545453,2.8049910152740343,6.9,5.0,7.5,,,,,,,,,,,
ZTN-1_02,2024-04-03,17:00:00,1.0,4145.0,,1040.0,,1320.0,445.0,0.3371212121212121,2.8206513926325245,6.9,5.0,7.5,,,,,,,,,,,
ZTN-1_02,2024-04-03,17:15:00,2.0,4125.0,,1040.0,,1320.0,445.0,0.3371212121212121,2.8131042228212038,6.9,5.0,7.5,,,,,,,,,,,
ZTN-1_02,2024-04-03,22:15:00,3.0,4131.0,,1048.0,,1350.0,465.0,0.34444444444444444,2.8479110512129377,6.9,5.0,7.5,,,,,,,,,,,
RUP_1049_ACC_45,2024-04-03,23:35:00,3.0,4093.0,,1043.0,,1350.0,476.0,0.35259259259259257,2.8426846361185985,6.9,5.0,7.5,,,,,,,,,,,
RUP_1049_ACC_45,2024-04-04,00:35:00,4.0,4088.0,,1037.0,,1350.0,480.0,0.35555555555555557,2.842533692722372,6.9,5.0,7.5,,,,,,,,,,,
RUP_1049_ACC_45,2024-04-04,03:00:00,5.0,4135.0,,1026.0,,1350.0,495.0,0.36666666666666664,2.871118598382749,6.9,5.0,7.5,,,,,,,,,,,
RUP_1049_ACC_45,2024-04-04,04:25:00,5.0,2757.0,,671.0,,900.0,330.0,0.36666666666666664,1.909299191374663,4.6,5.0,7.5,,,,,,,,,,,
RUP_975_XCT_675_08,2024-04-04,11:15:00,1.0,4110.0,,1020.0,,1320.0,450.0,0.3409090909090909,2.8048966756513924,6.9,5.0,7.5,,,,,,,,,,,
RUP_975_XCT_675_08,2024-04-04,11:35:00,2.0,4120.0,,1025.0,,1320.0,450.0,0.3409090909090909,2.8105570530098833,6.9,5.0,7.5,,,,,,,,,,,
RUP_1075_XCT_585_02,2024-04-04,16:00:00,1.0,4140.0,,1045.0,,1320.0,450.0,0.3409090909090909,2.825651392632525,6.9,5.0,7.5,,,,,,,,,,,
RUP_1075_XCT_585_02,2024-04-04,16:35:00,2.0,4145.0,,1050.0,,1320.0,460.0,0.3484848484848485,2.8394249775381852,6.9,5.0,7.5,,,,,,,,,,,
RUP_975_XCT_675_08,2024-04-04,19:30:00,3.0,4111.0,,1040.0,,1350.0,490.0,0.362962962962963,2.862345013477089,6.9,5.0,7.5,,,,,,,,,,,
RUP_975_XCT_675_08,2024-04-04,20:40:00,4.0,2772.0,,690.0,,900.0,330.0,0.36666666666666664,1.9221293800539083,4.6,5.0,5.0,,,,,,,,,,,
ZTN-1_02,2024-04-05,09:30:00,1.0,4115.0,,1028.0,,1352.0,481.0,0.3557692307692308,2.850961066187481,6.9,,7.5,,,,,,,,,,,
ZTN-1_02,2024-04-05,11:27:00,2.0,4105.0,,1019.0,,1349.0,500.0,0.37064492216456635,2.861838873914346,6.9,,7.5,,,,,,,,,,,
RUP_975_XCT_675_09,2024-04-05,12:51:00,1.0,4147.0,,1029.0,,1354.0,505.0,0.37296898079763663,2.8880488170110814,6.9,,7.5,,,,,,,,,,,
RUP_975_XCT_675_09,2024-04-05,15:41:00,2.0,4125.0,,1017.0,,1348.0,495.0,0.3672106824925816,2.863313866427074,6.9,,7.5,,,,,,,,,,,
RUP_1049_ACC_46,2024-04-06,00:20:00,1.0,4125.0,,1017.0,,1348.0,495.0,0.3672106824925816,2.863313866427074,6.9,,7.5,,,,,,,,,,,
RUP_1049_ACC_46,2024-04-06,01:20:00,2.0,2700.0,,629.0,,899.0,330.0,0.3670745272525028,1.871623240491165,4.62,,3.75,,,,,,,,,,,
RUP_975_XCT_675_09,2024-04-06,04:00:00,1.0,4140.0,,1045.0,,1320.0,450.0,0.3409090909090909,2.825651392632525,6.9,,7.5,,,,,,,,,,,
RUP_975_XCT_675_09,2024-04-06,05:00:00,2.0,4088.0,,1037.0,,1350.0,480.0,0.35555555555555557,2.842533692722372,6.9,,7.5,,,,,,,,,,,
RUP_950_BYP_03,2024-04-06,03:30:00,1.0,4140.0,,1030.0,,1320.0,435.0,0.32954545454545453,2.8049910152740343,6.9,5.0,7.5,,,,,,,,,,,
RUP_950_BYP_03,2024-04-06,11:00:00,2.0,4124.0,,1032.0,,1350.0,490.0,0.362962962962963,2.864231805929919,6.9,,7.5,,,,,,,,,,,
RUP_950_BYP_03,2024-04-06,16:30:00,3.0,4133.0,,1017.0,,1350.0,500.0,0.37037037037037035,2.871967654986523,6.9,,7.5,,,,,,,,,,,
RUP_1049_ACC_46,2024-04-06,20:15:00,1.0,4815.0,,1200.0,,1570.0,522.0,0.332484076433121,3.2902240191674155,6.9,,7.5,,,,,,,,,,,
RUP_1049_ACC_46,2024-04-06,21:10:00,2.0,4398.0,,330.0,,452.0,170.0,0.37610619469026546,2.09764300688829,2.3,,2.5,,,,,,,,,,,
RUP_975_XCT_675_10,2024-04-07,03:25:00,1.0,4104.0,,1037.0,,1350.0,500.0,0.37037037037037035,2.8685714285714288,6.9,,7.5,,,,,,,,,,,
