Repository: NedimBegic/excel_to_mysql

<!DOCTYPE html>
<html>
<head>
</head>
<body>
    <h1>Excel to MySQL Migration Tool</h1>
    <p>
        This project is a Python-based utility designed to migrate data from an Excel database to a MySQL database. 
        The migration process involves converting the Excel file into a CSV format and then importing the cleaned 
        and structured data into MySQL.
   <h2>Features</h2>
    <ul>
        <li>Reads data from an Excel file using <strong>Pandas</strong>.</li>
        <li>Cleans and preprocesses the data to ensure compatibility with MySQL:
            <ul>
                <li>Handles invalid numeric values.</li>

File: Shotcrete_Mix_Data.csv (part 11 of 12)
FACE_ID,Date,Start_Time,Batch_Number,Fines_kg,Fines_Moisture_,Coarse_kg,Coarse_Moisture_,Cement_kg,Water_kg,Cement:Water_Ratio,Cubic_M,Superplasticiser_kg,Accelerator_,Fibre_kg,Additive_1_kg,Add_1_Fines_kg,Add_1_Coarse_kg,Add_1_Cement_kg,Add_1_Water_kg,Add_1_Superplasticiser_kg,Add_2_Fines_kg,Add_2_Coarse_kg,Add_2_Cement_kg,Add_2_Water_kg,Add_2_Superplasticiser_kg
RUP_950_FWN_01,2024-02-18,09:50:00,1.0,4057.0,,1024.0,,1339.0,481.0,0.3592233009708738,4.380743315508021,6.9,6.0,7.5,,,,,,,,,,,
950_BYP_21,2024-02-19,20:13:00,1.0,4114.0,,1020.0,,1340.0,481.0,0.35895522388059703,4.4125151515151515,6.9,6.0,7.5,,,,,,,,,,,
950_BYP_21,2024-02-20,21:31:00,2.0,4116.0,,1017.0,,1338.0,480.0,0.35874439461883406,4.409540106951872,6.9,6.0,7.5,,,,,,,,,,,
950_BYP_21,2024-02-21,22:42:00,3.0,2744.0,,686.0,,895.0,322.0,0.35977653631284917,2.9485418894830664,4.6,6.0,5.0,,,,,,,,,,,
RUP_975_XCT_675_25,2024-02-22,01:22:00,3.0,4102.0,,1006.0,,1339.0,481.0,0.3592233009708738,4.396304812834225,6.9,6.0,7.5,,,,,,,,,,,
RUP_975_XCT_675_25,2024-02-23,02:54:00,4.0,2754.0,,703.0,,891.0,320.0,0.35914702581369246,2.960060606060606,4.6,6.0,5.0,,,,,,,,,,,
1075 _ACC SI-GTC-358,2024-02-24,03:05:00,1.0,4115.0,,1030.0,,1336.0,482.0,0.36077844311377244,4.4174973262032085,6.9,5.5,7.5,,,,,,,,,,,
RUP_975_ACC_REHAB ,2024-02-25,23:00:00,1.0,4062.0,,1044.0,,1340.0,494.0,0.3686567164179104,4.409472370766489,6.9,6.0,7.5,,,,,,,,,,,
RUP_975_XCT_675_27,2024-02-26,04:05:00,1.0,5517.0,,1365.0,,1787.0,662.0,0.37045327364297703,5.925900178253119,9.2,6.0,10.0,,,,,,,,,,,
RUP_1000_INC_49,2024-02-27,05:25:00,1.0,5454.0,,1361.0,,1782.0,665.0,0.37317620650953987,5.886083778966132,9.2,6.0,10.0,,,,,,,,,,,
RUP_950_FWN_05,2024-02-28,21:00:00,1.0,5509.0,,1360.0,,1786.0,641.0,0.35890257558790595,5.8964973262032085,9.2,6.0,10.0,,,,,,,,,,,
RUP_950_FWN_05,2024-02-29,22:10:00,2.0,2770.0,,637.0,,893.0,321.0,0.3594624860022396,2.931805704099822,4.6,6.0,5.0,,,,,,,,,,,
RUP_975_XCT_675_28,2024-03-01,00:40:00,1.0,4072.0,,1020.0,,1342.0,481.0,0.35842026825633383,4.389142602495544,6.9,6.0,7.5,,,,,,,,,,,
RUP_1000_INC_49,2024-03-02,1900-01-08 00:00:00,1.0,4510.0,,1230.0,,1551.0,540.0,0.3481624758220503,4.972395721925134,8.2,6.0,8.7,,,,,,,,,,,
RUP_1000_INC_49,2024-03-03,03:45:00,2.0,4100.0,,1053.0,,1340.0,480.0,0.3582089552238806,4.423279857397505,6.9,6.0,7.5,,,,,,,,,,,
RUP_950_FWS_02,2024-03-04,20:55:00,1.0,5516.0,,1360.0,,1786.0,661.0,0.37010078387458006,5.920614973262032,9.2,6.0,10.0,,,,,,,,,,,
RUP_950_FWS_02,2024-03-05,22:15:00,2.0,2800.0,,690.0,,893.0,330.0,0.36954087346024633,2.990573975044563,4.6,6.0,5.0,,,,,,,,,,,
RUP_1000_INC_50,2024-03-06,03:25:00,1.0,4132.0,,1022.0,,1336.0,496.0,0.3712574850299401,4.436648841354724,6.9,6.0,7.5,,,,,,,,,,,
RUP_1000_INC_50,2024-03-07,05:05:00,2.0,5479.0,,1355.0,,1785.0,660.0,0.3697478991596639,5.89415329768271,9.2,6.0,10.0,,,,,,,,,,,
RUP_1000_INC_50,2024-03-08,11:15:00,3.0,4094.0,,1022.0,,1340.0,480.0,0.3582089552238806,4.400962566844919,6.9,6.0,7.5,,,,,,,,,,,
RUP_1000_INC_50,2024-03-09,13:16:00,4.0,2748.0,,690.0,,894.0,320.0,0.3579418344519016,2.9506524064171122,4.6,6.0,5.0,,,,,,,,,,,
RUP_1050_PFC_05,2024-03-10,16:32:00,1.0,4087.0,,1024.0,,1338.0,480.0,0.35874439461883406,4.396723707664885,6.9,6.0,7.5,,,,,,,,,,,
RUP_1050_PFC_05,2024-03-11,19:38:00,2.0,4124.0,,1010.0,,1338.0,480.0,0.35874439461883406,4.4100035650623886,6.9,6.0,7.5,,,,,,,,,,,
RUP_950_FWS_03,2024-03-12,03:07:00,1.0,4796.0,,1172.0,,1561.0,560.0,0.35874439461883406,5.132146167557932,8.06,6.0,9.0,,,,,,,,,,,
RUP_975_ACC(REHAB),2024-03-13,04:45:00,2.0,4103.0,,1036.0,,1338.0,482.0,0.3602391629297459,4.415408199643494,6.9,6.0,7.5,,,,,,,,,,,
RUP_975_ACC(REHAB),2024-03-14,09:50:00,3.0,4111.0,,1031.0,,1337.0,480.0,0.35901271503365745,4.414417112299465,6.9,5.5,7.5,,,,,,,,,,,
RUP_975_ACC(REHAB),2024-03-15,1900-01-11 00:00:00,4.0,2766.0,,684.0,,893.0,320.0,0.3583426651735722,2.9569376114081996,4.6,5.5,5.0,,,,,,,,,,,
RUP_950_FWS_03,2024-03-16,12:30:00,2.0,4116.0,,1035.0,,1339.0,480.0,0.35847647498132934,4.421115864527629,6.9,6.0,7.5,,,,,,,,,,,
RUP_975_ACC(REHAB),2024-03-17,16:05:00,5.0,4113.0,,1029.0,,1349.0,480.0,0.3558191252779837,4.422381461675579,6.9,6.0,7.5,,,,,,,,,,,
RUP_975_ACC(REHAB),2024-03-18,20:50:00,6.0,4798.0,,1205.0,,1561.0,561.0,0.35938500960922487,5.1543226381461675,8.05,6.0,9.0,,,,,,,,,,,
RUP_975_ACC(REHAB),2024-03-19,21:45:00,7.0,4807.0,,1205.0,,1561.0,560.0,0.35874439461883406,5.1586167557932265,7.99,6.0,9.0,,,,,,,,,,,
RUP_1000_INC_51,2024-03-20,00:00:00,1.0,4127.0,,1031.0,,1338.0,479.0,0.3579970104633782,4.423495543672014,6.9,6.0,7.0,,,,,,,,,,,
RUP_1000_INC_51,2024-03-21,02:05:00,2.0,4124.0,,1003.0,,1338.0,481.0,0.35949177877429,4.406761140819965,6.92,6.0,7.0,,,,,,,,,,,
RUP_975_ACC(REHAB),2024-03-22,09:30:00,8.0,4099.0,,1028.0,,1335.0,481.0,0.3602996254681648,4.405206773618538,6.9,6.0,7.5,,,,,,,,,,,
RUP_950_FWN_06,2024-03-23,10:50:00,1.0,4113.0,,1029.0,,1339.0,480.0,0.35847647498132934,4.415714795008913,6.91,6.0,7.5,,,,,,,,,,,
RUP_950_FWN_06,2024-03-24,12:00:00,2.0,4108.0,,1034.0,,1338.0,480.0,0.35874439461883406,4.4151372549019605,6.91,6.0,7.5,,,,,,,,,,,
RUP_1000_INC_51,2024-03-25,13:50:00,3.0,4119.0,,1020.0,,1340.0,481.0,0.35895522388059703,4.41545632798574,6.91,6.0,7.5,,,,,,,,,,,
RUP_1000_INC_51,2024-03-26,15:15:00,4.0,4114.0,,1018.0,,1340.0,481.0,0.35895522388059703,4.4113030303030305,6.91,6.0,7.5,,,,,,,,,,,
RUP_950_FWS_04,2024-03-27,08:30:00,2.0,2730.0,,2730.0,,730.0,160.0,0.2191780821917808,3.907094474153298,2.3,6.0,3.5,,,,,,,,,,,
RUP_950_FWS_04,2024-03-28,11:15:00,3.0,4118.0,,1016.0,,1339.0,480.0,0.35847647498132934,4.410777183600713,6.91,6.0,7.5,,,,,,,,,,,
RUP_1050_ACC (REHAB),2024-03-29,14:20:00,1.0,4124.0,,1029.0,,1342.0,481.0,0.35842026825633383,4.425185383244207,6.91,6.0,7.5,,,,,,,,,,,
RUP_1050_ACC (REHAB),2024-03-30,15:40:00,2.0,4101.0,,1026.0,,1340.0,480.0,0.3582089552238806,4.4075044563279855,6.91,6.0,7.5,,,,,,,,,,,
RUP_1000_INC_52,2024-03-31,17:15:00,1.0,4123.0,,1024.0,,1338.0,481.0,0.35949177877429,4.41890017825312,6.91,6.0,7.5,,,,,,,,,,,
RUP_1000_INC_52,2024-04-01,19:25:00,2.0,4116.0,,1016.0,,1338.0,480.0,0.35874439461883406,4.408934046345811,6.9,6.0,7.0,,,,,,,,,,,
RUP_975_ACC(REHAB),2024-04-02,20:50:00,9.0,4813.0,,1184.0,,1561.0,561.0,0.35938500960922487,5.1504188948306595,8.05,6.0,9.0,,,,,,,,,,,
RUP_975_ACC(REHAB),2024-04-03,22:00:00,10.0,4796.0,,1194.0,,1561.0,9.0,0.005765534913516977,4.594479500891266,8.06,6.0,9.0,,,,,,,,,,,
RUP_1000_INC_52,2024-04-04,09:35:00,3.0,4125.0,,1042.0,,1340.0,496.0,0.3701492537313433,4.447319073083779,6.9,6.0,7.5,,,,,,,,,,,
RUP_1000_INC_52,2024-04-05,11:30:00,4.0,4104.0,,1028.0,,1340.0,496.0,0.3701492537313433,4.42648128342246,6.9,6.0,7.5,,,,,,,,,,,
RUP_975_ACC(REHAB),2024-04-06,14:30:00,11.0,5451.0,,1386.0,,1786.0,660.0,0.36954087346024633,5.897137254901961,9.2,6.0,10.0,,,,,,,,,,,
RUP_950_FWS_04,2024-04-07,15:45:00,4.0,5498.0,,1372.0,,1783.0,661.0,0.37072349971957375,5.915299465240642,9.2,6.0,10.0,,,,,,,,,,,
RUP_975_ACC(REHAB),2024-04-08,08:10:00,12.0,5484.0,,1357.0,,1785.0,660.0,0.3697478991596639,5.898306595365419,9.2,6.3,10.0,,,,,,,,,,,
RUP_975_ACC(REHAB),2024-04-09,09:20:00,13.0,4111.0,,1033.0,,1339.0,496.0,0.3704256908140403,4.43296256684492,6.9,6.3,7.5,,,,,,,,,,,
RUP_950_XCT_630_06,2024-04-10,10:30:00,1.0,5414.0,,1348.0,,1789.0,661.0,0.3694801565120179,5.855342245989305,9.2,6.5,10.0,,,,,,,,,,,
RUP_950_XCT_630_06,2024-04-11,12:00:00,2.0,5527.0,,1348.0,,1786.0,663.0,0.37122060470324747,5.921812834224599,9.2,6.5,10.0,,,,,,,,,,,
RUP_950_FWN_07,2024-04-12,13:15:00,1.0,5439.0,,1336.0,,1787.0,660.0,0.3693340794627868,5.860442067736185,9.2,6.5,10.0,,,,,,,,,,,
RUP_950_FWN_07,2024-04-13,14:30:00,2.0,2720.0,,700.0,,900.0,330.0,0.36666666666666664,2.9542424242424246,4.6,6.2,5.0,,,,,,,,,,,
ZTN-1,2024-04-14,16:25:00,1.0,5472.0,,1380.0,,1782.0,665.0,0.37317620650953987,5.9081871657754,9.2,6.0,10.0,,,,,,,,,,,
ZTN-1,2024-04-15,17:30:00,2.0,4094.0,,1040.0,,1334.0,509.0,0.3815592203898051,4.43687165775401,6.9,6.0,7.5,,,,,,,,,,,
RUP_1025_DEC (REHAB),2024-04-16,08:05:00,1.0,5476.0,,1365.0,,1786.0,679.0,0.3801791713325868,5.918115864527629,9.2,6.0,10.0,,,,,,,,,,,
RUP_1025_DEC_55,2024-04-17,13:05:00,1.0,4150.0,,1036.0,,1336.0,504.0,0.3772455089820359,4.46372192513369,6.9,6.0,7.5,,,,,,,,,,,
RUP_1025_DEC_55,2024-04-18,14:50:00,2.0,4135.0,,1013.0,,1340.0,505.0,0.376865671641791,4.444625668449198,6.9,6.0,7.5,,,,,,,,,,,
RUP_1025_DEC_55,2024-04-19,15:50:00,3.0,4097.0,,1022.0,,1343.0,505.0,0.37602382725241995,4.4297272727272725,6.9,6.0,7.5,,,,,,,,,,,
RUP_1025_DEC_55,2024-04-20,16:35:00,4.0,4085.0,,1044.0,,1339.0,504.0,0.3764002987303958,4.432335115864528,6.9,6.0,7.5,,,,,,,,,,,
RUP_1050_XCT_570_05,2024-04-21,08:00:00,1.0,4120.0,,1015.0,,1340.0,535.0,0.39925373134328357,4.467014260249554,6.9,6.0,7.5,,,,,,,,,,,
RUP_1050_XCT_570_05,2024-04-22,09:15:00,2.0,4115.0,,1025.0,,1338.0,540.0,0.40358744394618834,4.4738003565062385,6.9,6.0,7.5,,,,,,,,,,,
RUP_1050_XCT_585_01,2024-04-23,10:25:00,1.0,4130.0,,1030.0,,1340.0,540.0,0.40298507462686567,4.486987522281639,6.9,6.0,7.5,,,,,,,,,,,
RUP_1000_INC_54,2024-04-24,15:30:00,1.0,4110.0,,1020.0,,1350.0,545.0,0.40370370370370373,4.480828877005347,6.9,6.0,7.5,,,,,,,,,,,
RUP_1000_INC_54,2024-04-25,17:10:00,2.0,4135.0,,1040.0,,1350.0,550.0,0.4074074074074074,4.512655971479501,6.9,6.0,7.5,,,,,,,,,,,
RUP_1050_XCT_570_06,2024-04-26,13:20:00,1.0,4115.0,,1010.0,,1350.0,580.0,0.42962962962962964,4.51270944741533,6.9,6.0,7.5,,,,,,,,,,,
RUP_1050_XCT_570_06,2024-04-27,14:30:00,2.0,2720.0,,645.0,,895.0,350.0,0.39106145251396646,2.937575757575758,4.6,6.0,7.5,,,,,,,,,,,
RUP_1050_XCT_570_07,2024-04-28,08:50:00,1.0,4113.0,,1030.0,,1338.0,513.0,0.3834080717488789,4.448654188948306,6.9,6.0,7.5,,,,,,,,,,,
RUP_1050_XCT_570_07,2024-04-29,10:10:00,2.0,4178.0,,1016.0,,1336.0,517.0,0.3869760479041916,4.481071301247772,6.9,6.0,7.5,,,,,,,,,,,
RUP_975_ACC(REHAB),2024-04-30,11:50:00,1.0,4109.0,,1024.0,,1339.0,525.0,0.392083644510829,4.455331550802139,6.9,6.0,7.5,,,,,,,,,,,
RUP_950_FWN_08,2024-05-01,14:40:00,1.0,5469.0,,1358.0,,1748.0,690.0,0.39473684210526316,5.895422459893049,9.2,6.0,10.0,,,,,,,,,,,
RUP_950_FWN_08,2024-05-02,16:00:00,2.0,4080.0,,1022.0,,1339.0,515.0,0.38461538461538464,4.427060606060606,6.9,6.0,7.5,,,,,,,,,,,
RUP_950_FWS,2024-05-03,10:55:00,1.0,4111.0,,1014.0,,1339.0,505.0,0.3771471247199403,4.430447415329769,6.9,5.5,7.5,,,,,,,,,,,
RUP_1025_DEC_58,2024-05-04,14:15:00,1.0,4103.0,,1025.0,,1338.0,509.0,0.3804185351270553,4.435741532976827,6.9,6.0,7.5,,,,,,,,,,,
RUP_1000_INC_56,2024-05-05,16:35:00,1.0,4177.0,,1025.0,,1343.0,515.0,0.383469843633656,4.488604278074867,6.9,6.0,7.5,,,,,,,,,,,
RUP_1075_XCT_585_12,2024-05-06,21:10:00,1.0,4500.0,,1225.0,,1550.0,570.0,0.36774193548387096,4.992816399286987,8.2,6.0,8.7,,,,,,,,,,,
RUP_1075_XCT_585_12,2024-05-07,22:14:00,2.0,4125.0,,1020.0,,1340.0,515.0,0.3843283582089552,4.452985739750446,6.9,6.0,7.5,,,,,,,,,,,
RUP_950_XCT_645_01,2024-05-08,00:10:00,1.0,4135.0,,1030.0,,1350.0,535.0,0.3962962962962963,4.4915953654188945,6.9,6.0,7.5,,,,,,,,,,,
RUP_950_XCT_645_01,2024-05-09,01:37:00,2.0,4525.0,,1230.0,,1545.0,595.0,0.3851132686084142,5.032219251336898,8.2,6.0,8.7,,,,,,,,,,,
RUP_1000_INC_57,2024-05-10,19:49:00,1.0,4125.0,,1040.0,,1350.0,540.0,0.4,4.496773618538324,6.9,6.0,7.5,,,,,,,,,,,
RUP_1000_INC_57,2024-05-11,21:43:00,2.0,4140.0,,1025.0,,1350.0,545.0,0.40370370370370373,4.5015062388591796,69.9,6.0,7.5,,,,,,,,,,,
RUP_1000_INC_57,2024-05-12,23:00:00,3.0,4525.0,,1230.0,,1547.0,605.0,0.39107950872656755,5.043552584670231,8.2,6.0,8.7,,,,,,,,,,,
RUP_1075_XCT_570_13,2024-05-13,05:26:00,1.0,4135.0,,1015.0,,1340.0,550.0,0.41044776119402987,4.4908377896613185,6.9,6.0,7.5,,,,,,,,,,,
RUP_1075_XCT_570_13,2024-05-14,07:38:00,2.0,4124.0,,1018.0,,1338.0,480.0,0.35874439461883406,4.414852049910873,6.9,6.0,7.5,,,,,,,,,,,
RUP_1000_INC_58,2024-05-15,23:33:00,1.0,4125.0,,1015.0,,1345.0,550.0,0.40892193308550184,4.488288770053476,6.9,6.0,7.5,,,,,,,,,,,
RUP_1000_INC_58,2024-05-16,01:05:00,2.0,4530.0,,1210.0,,1543.0,590.0,0.38237200259235254,5.016705882352941,8.2,6.0,8.7,,,,,,,,,,,
RUP_1075_ESW_06,2024-05-17,16:26:00,1.0,4109.0,,1015.0,,1338.0,480.0,0.35874439461883406,4.404210338680927,6.91,6.0,7.5,,,,,,,,,,,
RUP_1075_ESW_06,2024-05-18,19:21:00,2.0,4140.0,,1035.0,,1350.0,595.0,0.44074074074074077,4.557566844919786,6.9,6.0,7.5,,,,,,,,,,,
RUP_950_XCT_645_02,2024-05-19,23:20:00,1.0,4125.0,,1020.0,,1350.0,570.0,0.4222222222222222,4.514652406417112,6.9,6.0,7.5,,,,,,,,,,,
RUP_1000_INC_59,2024-05-20,11:20:00,1.0,4094.0,,1023.0,,1358.0,480.0,0.35346097201767307,4.413568627450981,6.9,6.0,7.5,,,,,,,,,,,
RUP_1000_INC_59,2024-05-21,13:50:00,2.0,4136.0,,1022.0,,1340.0,480.0,0.3582089552238806,4.425668449197861,6.9,6.0,7.5,,,,,,,,,,,
RUP_1000_INC_59,2024-05-22,08:20:00,3.0,4149.0,,1023.0,,1337.0,482.0,0.3605086013462977,4.433921568627451,6.9,5.5,7.5,,,,,,,,,,,
RUP_1000_INC_59,2024-05-23,10:10:00,4.0,4131.0,,1021.0,,1338.0,482.0,0.3602391629297459,4.422787878787879,6.9,5.5,7.5,,,,,,,,,,,
975_ACC (REHAB),2024-05-24,16:20:00,1.0,1388.0,,354.0,,446.0,161.0,0.3609865470852018,1.4893493761140821,2.5,6.0,2.5,,,,,,,,,,,
Portal 3,2024-05-25,09:25:00,1.0,4103.0,,1029.0,,1338.0,480.0,0.35874439461883406,4.409165775401069,6.9,6.0,7.5,,,,,,,,,,,
RUP_1000_INC_60,2024-05-26,12:20:00,1.0,4110.0,,1035.0,,1338.0,480.0,0.35874439461883406,4.416919786096257,6.9,6.0,7.5,,,,,,,,,,,
RUP_1000_INC_60,2024-05-27,14:45:00,2.0,5590.0,,1358.0,,1784.0,680.0,0.3811659192825112,5.980598930481284,9.2,6.0,10.0,,,,,,,,,,,
RUP_1000_INC_60,2024-05-28,16:50:00,3.0,2740.0,,683.0,,892.0,334.0,0.3744394618834081,2.954370766488414,4.6,6.0,5.0,,,,,,,,,,,
975_ACC (REHAB),2024-05-29,14:25:00,1.0,4119.0,,1024.0,,1338.0,507.0,0.3789237668161435,4.442547237076649,6.9,6.0,7.5,,,,,,,,,,,
975_ACC (REHAB),2024-05-30,15:35:00,2.0,4123.0,,1021.0,,1338.0,508.0,0.3796711509715994,4.444081996434938,6.9,6.0,7.5,,,,,,,,,,,
RUP_1000_INC,2024-05-31,10:35:00,1.0,4099.0,,1021.0,,1342.0,505.0,0.37630402384500744,4.429631016042781,6.9,6.0,7.5,,,,,,,,,,,
RUP_1000_INC,2024-06-01,11:50:00,2.0,4137.0,,1011.0,,1343.0,510.0,0.379746835443038,4.451590017825311,6.9,6.0,7.5,,,,,,,,,,,
RUP_1000_INC,2024-06-02,13:25:00,3.0,4073.0,,1021.0,,1336.0,512.0,0.38323353293413176,4.417336898395722,6.9,6.0,7.5,,,,,,,,,,,
RUP_1000_INC,2024-06-03,14:25:00,4.0,4104.0,,1010.0,,1338.0,515.0,0.38490284005979075,4.433238859180036,6.9,6.0,7.5,,,,,,,,,,,
RUP_950_XCT_645_05,2024-06-04,15:40:00,1.0,5480.0,,1366.0,,1782.0,670.0,0.3759820426487093,5.909408199643494,9.2,6.0,10.0,,,,,,,,,,,
RUP_1050_XCT_600_02,2024-06-05,09:05:00,1.0,4070.0,,1030.0,,1340.0,495.0,0.3694029850746269,4.406693404634581,6.9,6.0,7.5,,,,,,,,,,,
RUP_1025_ACC_03,2024-06-06,13:25:00,1.0,4193.0,,1012.0,,1340.0,515.0,0.3843283582089552,4.488137254901961,6.9,6.0,7.5,,,,,,,,,,,
RUP_1025_ACC_03,2024-06-07,17:30:00,2.0,4109.0,,1014.0,,1337.0,510.0,0.381451009723261,4.4329376114081995,6.9,6.0,7.5,,,,,,,,,,,
RUP_950_XCT_645_07,2024-06-08,13:05:00,1.0,5491.0,,1380.0,,1786.0,670.0,0.3751399776035834,5.927030303030303,9.2,6.0,10.0,,,,,,,,,,,
RUP_950_XCT_645_07,2024-06-09,14:30:00,2.0,5474.0,,1367.0,,1787.0,675.0,0.37772803581421377,5.914818181818182,9.2,6.0,10.0,,,,,,,,,,,
Bypass (lower portal),2024-06-10,16:15:00,1.0,5458.0,,1362.0,,1788.0,680.0,0.38031319910514544,5.908042780748663,9.2,6.0,10.0,,,,,,,,,,,
RUP_1050_HWN_23,2024-06-11,10:45:00,1.0,4119.0,,1034.0,,1339.0,480.0,0.35847647498132934,4.422274509803922,6.9,6.0,7.5,,,,,,,,,,,
RUP_1050_XCT_570_25,2024-06-12,13:23:00,1.0,5483.0,,1788.0,,1788.0,641.0,0.35850111856823264,6.141930481283422,9.2,6.0,10.0,,,,,,,,,,,
RUP_1050_HWN_23,2024-06-13,15:57:00,2.0,4114.0,,1013.0,,1341.0,480.0,0.3579418344519016,4.407939393939394,6.9,6.0,7.5,,,,,,,,,,,
975_ACC (Rehab) ,2024-06-14,13:00:00,1.0,4104.0,,1032.0,,1342.0,481.0,0.35842026825633383,4.415238859180036,6.9,0.0,7.5,,,,,,,,,,,
RUP_1050_HWN_25,2024-06-15,14:30:00,1.0,4123.0,,1020.0,,1338.0,481.0,0.35949177877429,4.416475935828877,6.9,6.0,7.5,,,,,,,,,,,
RUP_1050_HWN_25,2024-06-16,17:25:00,2.0,4119.0,,1015.0,,1339.0,481.0,0.3592233009708738,4.41175935828877,6.9,6.0,7.5,,,,,,,,,,,
975_ACC (REHAB),2024-06-17,13:15:00,1.0,4113.0,,1018.0,,1338.0,480.0,0.35874439461883406,4.408381461675579,6.9,6.0,15.0,,,,,,,,,,,
975_ACC (REHAB),2024-06-18,13:45:00,2.0,4108.0,,1013.0,,1338.0,480.0,0.35874439461883406,4.402409982174688,6.9,6.0,7.5,,,,,,,,,,,
975_ACC (Rehab) ,2024-06-19,14:10:00,1.0,4120.0,,1039.0,,1338.0,480.0,0.35874439461883406,4.425226381461675,6.9,0.0,7.5,,,,,,,,,,,
RUP_1050_SN1_570_01,2024-06-20,08:38:00,1.0,4125.0,,1035.0,,1350.0,520.0,0.3851851851851852,4.473743315508021,6.9,6.0,7.5,,,,,,,,,,,
RUP_1050_SN1_570_01,2024-06-21,09:40:00,2.0,4810.0,,1165.0,,1550.0,600.0,0.3870967741935484,5.168805704099822,8.0,6.0,8.2,,,,,,,,,,,
RUP_1050_HWN_27,2024-06-22,12:05:00,1.0,4130.0,,1025.0,,1350.0,525.0,0.3888888888888889,4.4756238859180035,6.9,6.0,7.5,,,,,,,,,,,
RUP_1050_HWN_27,2024-06-23,20:00:00,2.0,4117.0,,1035.0,,1339.0,480.0,0.35847647498132934,4.4217040998217465,6.91,6.0,7.5,,,,,,,,,,,
RUP_1025_ACC_04,2024-06-24,21:55:00,1.0,4120.0,,1032.0,,1336.0,480.0,0.3592814371257485,4.419650623885918,6.9,6.0,7.5,,,,,,,,,,,
RUP_1025_ACC_04,2024-06-25,23:12:00,2.0,4110.0,,1015.0,,1341.0,481.0,0.3586875466070097,4.407798573975044,6.9,6.0,7.5,,,,,,,,,,,
975_ACC (Rehab) ,2024-06-26,15:02:00,1.0,4125.0,,1015.0,,1350.0,520.0,0.3851851851851852,4.461622103386809,6.9,6.0,7.5,,,,,,,,,,,
RUP_1025_ACC_05,2024-06-27,11:03:00,1.0,4130.0,,1030.0,,1350.0,515.0,0.3814814814814815,4.468654188948307,6.9,6.0,7.5,,,,,,,,,,,
975_ACC (Rehab) ,2024-06-28,12:26:00,1.0,5475.0,,1350.0,,1700.0,655.0,0.38529411764705884,5.827103386809269,9.2,6.0,10.0,,,,,,,,,,,
,2024-06-29,17:25:00,1.0,4169.0,,1028.0,,1339.0,480.0,0.35847647498132934,4.44804991087344,6.9,6.0,7.5,,,,,,,,,,,
975_ACC (Rehab) ,2024-06-30,10:20:00,1.0,4089.0,,1005.0,,1339.0,490.0,0.3659447348767737,4.397051693404634,6.9,6.0,7.5,,,,,,,,,,,
975_ACC (Rehab) ,2024-07-01,13:05:00,2.0,4104.0,,1018.0,,1341.0,495.0,0.3691275167785235,4.420087344028521,6.9,6.0,7.5,,,,,,,,,,,
RUP_1025_ACC_05,2024-07-02,14:45:00,1.0,5486.0,,1363.0,,1785.0,605.0,0.3389355742296919,5.848119429590017,9.2,6.0,10.0,,,,,,,,,,,
RUP_1050_HWN_27,2024-07-03,10:45:00,1.0,5473.0,,1362.0,,1786.0,615.0,0.34434490481522956,5.850532976827094,9.2,5.0,10.0,,,,,,,,,,,
RUP_1050_HWN_27,2024-07-04,14:15:00,2.0,4089.0,,1005.0,,1339.0,490.0,0.3659447348767737,4.397051693404634,6.9,5.0,7.5,,,,,,,,,,,
RUP_1050_HWN_28,2024-07-05,11:12:00,1.0,4105.0,,1027.0,,1338.0,480.0,0.35874439461883406,4.4091301247771835,6.91,6.0,7.5,,,,,,,,,,,
RUP_1050_HWN_28,2024-07-06,12:23:00,2.0,4115.0,,1021.0,,1339.0,481.0,0.3592233009708738,4.413042780748663,6.91,6.0,7.5,,,,,,,,,,,
RUP_1025_ACC_05,2024-07-07,13:45:00,1.0,4115.0,,1014.0,,1338.0,480.0,0.35874439461883406,4.407133689839572,6.9,6.0,7.5,,,,,,,,,,,
975_ACC (Rehab) ,2024-07-08,23:53:00,1.0,3025.0,,685.0,,900.0,325.0,0.3611111111111111,3.119563279857397,4.6,6.0,5.0,,,,,,,,,,,
RUP_1050_HWN_27,2024-07-09,22:08:00,1.0,5460.0,,1360.0,,1800.0,650.0,0.3611111111111111,5.886007130124778,9.2,6.0,10.0,,,,,,,,,,,
RUP_950_XCT_645_08,2024-07-10,01:08:00,1.0,5465.0,,1350.0,,1800.0,665.0,0.36944444444444446,5.89788770053476,9.2,6.0,10.0,,,,,,,,,,,
RUP_950_XCT_645_08,2024-07-11,02:47:00,2.0,4120.0,,1030.0,,1350.0,500.0,0.37037037037037035,4.44777183600713,6.9,6.0,7.5,,,,,,,,,,,
975_ACC (Rehab) ,2024-07-12,22:00:00,1.0,2725.0,,680.0,,900.0,320.0,0.35555555555555557,2.9350623885918004,4.6,6.0,5.0,,,,,,,,,,,
RUP_1050_SN1_570_01,2024-07-13,15:11:00,1.0,4119.0,,1035.0,,1339.0,481.0,0.3592233009708738,4.423880570409982,6.9,6.0,7.5,,,,,,,,,,,
RUP_1050_SN1_570_01,2024-07-14,16:15:00,2.0,4124.0,,1022.0,,1338.0,480.0,0.35874439461883406,4.417276292335115,6.9,6.0,7.5,,,,,,,,,,,
RUP_950_FWN_12,2024-07-15,12:30:00,1.0,5460.0,,1368.0,,1784.0,630.0,0.3531390134529148,5.860188948306596,9.2,6.0,10.0,,,,,,,,,,,
RUP_950_FWN_12,2024-07-16,15:15:00,2.0,5477.0,,1360.0,,1783.0,630.0,0.35333707234997197,5.864673796791443,9.2,6.0,10.0,,,,,,,,,,,
RUP_950_FWN_12,2024-07-17,13:50:00,3.0,4137.0,,1036.0,,1338.0,460.0,0.34379671150971597,4.413408199643494,6.9,6.0,7.5,,,,,,,,,,,
RUP_1050_XCT_615_01,2024-07-18,12:20:00,1.0,5472.0,,1347.0,,1800.0,650.0,0.3611111111111111,5.885187165775401,9.2,6.0,10.0,,,,,,,,,,,
RUP_950_FWN_13,2024-07-19,14:35:00,1.0,5490.0,,1371.0,,1800.0,700.0,0.3888888888888889,5.960320855614973,9.2,6.0,10.0,,,,,,,,,,,
RUP_1025_ACC_FACE,2024-07-20,13:45:00,1.0,4119.0,,1011.0,,1350.0,550.0,0.4074074074074074,4.485668449197861,6.9,6.0,7.5,,,,,,,,,,,
RUP_1050_XCT_630_02,2024-07-21,11:10:00,1.0,5496.0,,1372.0,,1800.0,750.0,0.4166666666666667,6.014456327985739,9.2,6.0,10.0,,,,,,,,,,,
RUP_1050_XCT_630_02,2024-07-22,16:45:00,2.0,2752.0,,693.0,,900.0,400.0,0.4444444444444444,3.038823529411765,4.6,6.0,5.0,,,,,,,,,,,
RUP_950_XCT_645_FACE,2024-07-23,05:15:00,1.0,5504.0,,1381.0,,1800.0,800.0,0.4444444444444444,6.074616755793227,9.2,6.0,10.0,,,,,,,,,,,
RUP_950_FWN_13,2024-07-24,10:00:00,1.0,4791.0,,1183.0,,1580.0,700.0,0.4430379746835443,5.288538324420677,8.05,6.0,9.0,,,,,,,,,,,
RUP_1025_ACC_07,2024-07-25,12:15:00,1.0,4107.0,,1032.0,,1350.0,600.0,0.4444444444444444,4.541336898395722,6.9,6.0,7.5,,,,,,,,,,,
RUP_1050_XCT_630,2024-07-26,15:33:00,1.0,5490.0,,1378.0,,1781.0,650.0,0.36496350364963503,5.901896613190731,9.2,5.5,10.0,,,,,,,,,,,
RUP_1025_ACC_07,2024-07-27,22:24:00,1.0,5470.0,,1325.0,,1775.0,615.0,0.3464788732394366,5.819010695187165,9.2,5.0,10.0,,,,,,,,,,,
RUP_1025_ACC_07,2024-07-28,00:23:00,2.0,4125.0,,1040.0,,1350.0,480.0,0.35555555555555557,4.436773618538324,6.9,5.0,7.5,,,,,,,,,,,
RUP_1050_XCT_630_06,2024-07-29,08:10:00,1.0,4240.0,,1024.0,,1338.0,480.0,0.35874439461883406,4.4867237076648845,6.9,6.0,7.5,,,,,,,,,,,
RUP_1050_XCT_630_06,2024-07-30,09:15:00,2.0,4140.0,,1028.0,,1338.0,481.0,0.35949177877429,4.431324420677361,6.91,6.0,7.5,,,,,,,,,,,
RUP_1025_REHAB,2024-07-31,1900-01-14 10:48:00,1.0,4138.0,,1016.0,,1339.0,480.0,0.35847647498132934,4.422541889483066,6.91,6.0,7.5,,,,,,,,,,,
RUP_1025_REHAB,2024-08-01,15:25:00,2.0,4118.0,,1017.0,,1340.0,480.0,0.3582089552238806,4.41204991087344,6.9,6.0,7.5,,,,,,,,,,,
RUP_1025_REHAB,2024-08-02,16:32:00,3.0,4123.0,,1020.0,,1339.0,480.0,0.35847647498132934,4.416142602495544,6.9,6.0,7.5,,,,,,,,,,,
RUP_950_FWN_17,2024-08-03,20:15:00,1.0,4290.0,,1100.0,,1570.0,570.0,0.3630573248407643,4.80686274509804,8.1,5.0,9.0,,,,,,,,,,,
RUP_1050_HWN_30,2024-08-04,02:41:00,1.0,5460.0,,1320.0,,1780.0,660.0,0.3707865168539326,5.85843137254902,9.2,5.0,10.0,,,,,,,,,,,
RUP_975_ACC_32,2024-08-05,09:15:00,1.0,4114.0,,1035.0,,1339.0,481.0,0.3592233009708738,4.420939393939394,6.9,6.0,7.5,,,,,,,,,,,
RUP_975_ACC_32,2024-08-06,09:35:00,2.0,4127.0,,1030.0,,1340.0,480.0,0.3582089552238806,4.425222816399287,6.91,6.0,7.5,,,,,,,,,,,
RUP_1050_630_06,2024-08-07,12:28:00,1.0,4117.0,,1024.0,,1350.0,600.0,0.4444444444444444,4.542370766488414,6.9,6.0,7.5,,,,,,,,,,,
RUP_1050_630_06,2024-08-08,13:25:00,2.0,4120.0,,1020.0,,1338.0,600.0,0.4484304932735426,4.533711229946524,6.9,6.0,7.5,,,,,,,,,,,
RUP_975_ACC_33,2024-08-09,09:20:00,1.0,4126.0,,1015.0,,1338.0,480.0,0.35874439461883406,4.414210338680927,6.91,6.0,7.5,,,,,,,,,,,
RUP_1050_630_07,2024-08-10,16:00:00,1.0,4132.0,,1023.0,,1340.0,481.0,0.35895522388059703,4.424921568627451,6.9,6.0,7.5,,,,,,,,,,,
RUP_1050_630_07,2024-08-11,16:25:00,2.0,4140.0,,1020.0,,1339.0,480.0,0.35847647498132934,4.426142602495544,6.9,6.0,7.5,,,,,,,,,,,
RUP_950_XCT_675_03,2024-08-12,12:05:00,1.0,4099.0,,1029.0,,1350.0,560.0,,,6.9,5.0,7.5,,,,,,,,,,,
RUP_950_XCT_675_03,2024-08-13,14:15:00,2.0,4115.0,,1020.0,,1350.0,565.0,0.4185185185185185,4.503770053475936,6.9,5.0,7.5,,,,,,,,,,,
RUP_1025_ACC_09,2024-08-14,20:40:00,1.0,4122.0,,1026.0,,1339.0,481.0,0.3592233009708738,4.42019073083779,6.9,6.0,7.5,,,,,,,,,,,
RUP_1050_XCT_600_20,2024-08-15,16:30:00,1.0,4143.0,,1024.0,,1350.0,600.0,0.4444444444444444,4.557664884135472,6.9,5.0,7.5,,,,,,,,,,,
RUP_1050_XCT_600_20,2024-08-16,20:52:00,2.0,4151.0,,1032.0,,1338.0,480.0,0.35874439461883406,4.439219251336898,6.9,6.0,7.5,,,,,,,,,,,
RUP_1025_ACC_10,2024-08-17,20:30:00,1.0,4148.0,,1038.0,,1341.0,360.0,0.2684563758389262,4.323090909090909,6.9,6.0,7.5,,,,,,,,,,,
RUP_1025_ACC_10,2024-08-18,22:20:00,2.0,4139.0,,1031.0,,1339.0,361.0,0.26960418222554144,4.313221033868093,6.91,6.0,7.5,,,,,,,,,,,
RUP_950_XCT_675,2024-08-19,12:01:00,1.0,5481.0,,1378.0,,1783.0,660.0,0.3701626472237802,5.907935828877005,8.22,6.0,10.0,,,,,,,,,,,
RUP_1050_SN1_600/SS1_600,2024-08-20,10:01:00,1.0,9709.0,,2371.0,,3123.0,1120.0,0.35862952289465255,10.350146167557932,16.12,6.0,17.5,,,,,,,,,,,
RUP_1050_SN1_600/SS1_600,2024-08-21,13:21:00,2.0,9641.0,,2378.0,,3121.0,1130.0,0.36206344120474204,10.323055258467022,16.09,6.0,17.5,,,,,,,,,,,
LOWER PORTAL,2024-08-22,11:17:00,1.0,2900.0,,1100.0,,1200.0,485.0,0.4041666666666667,3.6575490196078433,6.9,6.0,0.0,,,,,,,,,,,
LOWER PORTAL,2024-08-23,12:14:00,2.0,2900.0,,1100.0,,1200.0,480.0,0.4,3.652549019607843,6.6,6.0,0.0,,,,,,,,,,,
LOWER PORTAL,2024-08-24,13:28:00,3.0,5100.0,,1212.0,,1600.0,640.0,0.4,5.441212121212121,9.21,6.0,0.0,,,,,,,,,,,
RUP_0950_XCT 675,2024-08-25,14:59:00,1.0,2535.0,,679.0,,896.0,320.0,0.35714285714285715,2.8200249554367205,4.62,6.0,5.0,,,,,,,,,,,
RUP_1050_SN1_600/SS1_600,2024-08-26,23:58:00,1.0,8041.0,,2045.0,,2700.0,980.0,0.362962962962963,8.74939393939394,13.8,5.0,15.0,,,,,,,,,,,
RUP_1050_SN1_600/SS1_600,2024-08-27,02:24:00,2.0,8044.0,,2035.0,,2700.0,995.0,0.3685185185185185,8.760098039215686,13.8,5.0,15.0,,,,,,,,,,,
RUP_950_FWN_20,2024-08-28,15:10:00,1.0,8231.0,,2054.0,,2700.0,1200.0,0.4444444444444444,9.086613190730837,13.8,6.0,18.0,,,,,,,,,,,
RUP_960_STOCKPILE,2024-08-29,10:22:00,1.0,4226.0,,2050.0,,2683.0,1200.0,0.44726052925829296,6.716973262032085,13.18,6.0,18.0,,,,,,,,,,,
RUP_950_FWN_21,2024-08-30,13:00:00,1.0,8215.0,,2689.0,,2689.0,1150.0,0.42766827817032355,9.404716577540107,13.81,6.0,24.0,,,,,,,,,,,
RUP_950_XCT_675_05,2024-08-31,15:29:00,1.0,8221.0,,2048.0,,2690.0,1155.0,0.42936802973977695,9.025427807486631,13.8,6.0,24.0,,,,,,,,,,,
RUP_975_FWN_01,2024-09-01,09:25:00,1.0,8240.0,,2028.0,,2684.0,960.0,0.35767511177347244,8.825483065953653,13.8,6.0,15.0,,,,,,,,,,,
RUP_975_FWS_01,2024-09-02,11:47:00,2.0,8184.0,,2053.0,,2684.0,965.0,0.35953800298062594,8.812693404634581,13.81,6.0,15.0,,,,,,,,,,,
RUP_975_FWS_01,2024-09-03,14:32:00,1.0,4114.0,,880.0,,1341.0,480.0,0.3579418344519016,4.327333333333334,6.91,6.0,7.5,,,,,,,,,,,
RUP_1025_ACC_10,2024-09-04,10:30:00,1.0,5487.0,,1370.0,,1800.0,750.0,0.4166666666666667,6.00795008912656,9.2,5.0,15.0,,,,,,,,,,,
RUP_1025_ACC_10,2024-09-05,12:23:00,2.0,4115.0,,1025.0,,1350.0,495.0,0.36666666666666664,4.436800356506239,6.9,5.0,12.0,,,,,,,,,,,
RUP_950_XCT_690_02,2024-09-06,20:15:00,1.0,8245.0,,2042.0,,2682.0,1153.0,0.4299030574198359,9.028575757575757,13.81,6.0,23.0,,,,,,,,,,,
RUP_950_XCT_690_02,2024-09-07,23:43:00,2.0,2749.0,,685.0,,897.0,321.0,0.35785953177257523,2.9512103386809265,4.6,6.0,5.0,,,,,,,,,,,
RUP_950_XCT_690_02,2024-09-08,02:56:00,3.0,2750.0,,678.0,,897.0,320.0,0.35674470457079155,2.9465561497326203,4.6,6.0,5.0,,,,,,,,,,,
RUP_975_FWS_05,2024-09-09,00:02:00,1.0,8216.0,,2046.0,,2684.0,1148.0,0.4277198211624441,9.01027450980392,13.8,6.0,23.0,,,,,,,,,,,
RUP_975_FWN_05,2024-09-10,09:37:00,1.0,8240.0,,2044.0,,2679.0,950.0,0.3546099290780142,8.82184670231729,13.8,6.0,15.0,,,,,,,,,,,
RUP_975_FWS_06,2024-09-11,11:42:00,1.0,8337.0,,2060.0,,2684.0,930.0,0.3464977645305514,8.871935828877005,13.8,6.0,15.0,,,,,,,,,,,
RUP_950_XCT_690_03,2024-09-12,10:03:00,1.0,4096.0,,1037.0,,1343.0,485.0,0.36113179448994787,4.418229946524064,6.9,6.0,7.5,,,,,,,,,,,
RUP_950_XCT_690_03,2024-09-13,14:52:00,2.0,4153.0,,1018.0,,1343.0,490.0,0.3648548026805659,4.445244206773618,6.9,6.0,7.5,,,,,,,,,,,
RUP_925_DEC,2024-09-16,23:51:00,1.0,4110.0,,1080.0,,1350.0,480.0,0.35555555555555557,4.452192513368984,6.9,6.0,10.0,,,,,,,,,,,
RUP_950_XCT_690_04,2024-09-17,13:55:00,1.0,8121.0,,2061.0,,2682.0,1150.0,0.42878448918717377,8.96414973262032,13.81,6.0,23.0,,,,,,,,,,,
RUP_950_XCT_690_05,2024-09-18,14:28:00,1.0,8119.0,,2066.0,,2694.0,1100.0,0.4083147735708983,8.924003565062389,13.8,6.0,24.0,,,,,,,,,,,
RUP_950_XCT_690_06,2024-09-18,21:12:00,1.0,8120.0,,2045.0,,2690.0,755.0,0.28066914498141265,8.564197860962567,13.8,6.0,24.0,,,,,,,,,,,
RUP_950_STP_02,2024-09-20,21:02:00,1.0,4108.0,,1028.0,,1344.0,495.0,0.36830357142857145,4.430500891265597,6.9,5.0,7.5,,,,,,,,,,,
RUP_950_STP_02,2024-09-20,22:48:00,2.0,4889.0,,1188.0,,1567.0,510.0,0.32546266751754943,5.150549019607843,8.0,5.0,8.75,,,,,,,,,,,
RUP_975_FWS_09,2024-09-20,00:21:00,1.0,4869.0,,1191.0,,1567.0,520.0,0.3318442884492661,5.150602495543672,8.0,6.0,8.75,,,,,,,,,,,
RUP_975_FWS_09,2024-09-20,02:14:00,2.0,4818.0,,1204.0,,1564.0,515.0,0.32928388746803067,5.121481283422459,8.0,6.0,8.75,,,,,,,,,,,
975 SI-GTC-385,2024-09-20,03:32:00,1.0,4080.0,,1012.0,,1343.0,505.0,0.37602382725241995,4.413666666666666,6.9,5.5,7.5,,,,,,,,,,,
RUP_975_FWN_08,2024-09-22,01:59:00,1.0,5020.0,,1120.0,,1600.0,530.0,0.33125,5.228395721925134,7.5,6.0,10.0,,,,,,,,,,,
RUP_975_FWN_08,2024-09-22,03:25:00,2.0,4221.0,,1028.0,,1342.0,480.0,0.35767511177347244,4.480638146167558,6.56,6.0,7.5,,,,,,,,,,,
RUP_950_FWS_04,2024-09-23,01:11:00,1.0,4827.0,,1195.0,,1565.0,505.0,0.3226837060702875,5.11198752228164,7.0,5.0,8.75,,,,,,,,,,,
RUP_1025_ACC_09,2024-09-23,02:52:00,1.0,4803.0,,1193.0,,1562.0,510.0,0.3265044814340589,5.099657754010694,7.0,5.0,8.75,,,,,,,,,,,
RUP_0930_STP,2024-09-23,22:14:00,1.0,4782.0,,1182.0,,1563.0,499.0,0.31925783749200254,5.070304812834225,7.0,6.0,8.75,,,,,,,,,,,
RUP_0930_STP,2024-09-24,00:05:00,2.0,4091.0,,1038.0,,1341.0,404.0,0.3012677106636838,4.333561497326203,6.0,6.0,7.5,,,,,,,,,,,
RUP_1025_ACC,2024-09-24,01:38:00,1.0,4799.0,,1209.0,,1565.0,501.0,0.32012779552715653,5.100001782531194,7.0,6.0,8.75,,,,,,,,,,,
RUP_1025_ACC,2024-09-24,03:02:00,2.0,2742.0,,688.0,,896.0,295.0,0.32924107142857145,2.9222442067736187,4.0,5.0,5.0,,,,,,,,,,,
RUP_0975_FWS,2024-09-24,03:52:00,1.0,4104.0,,1006.0,,1341.0,420.0,0.3131991051454139,4.337814616755793,6.0,6.0,7.5,,,,,,,,,,,
RUP_975_XCT_615_01,2024-09-24,14:05:00,1.0,8258.0,,2053.0,,2700.0,1000.0,0.37037037037037035,8.901889483065954,12.2,6.0,24.0,,,,,,,,,,,
RUP_950_FWN _22,2024-09-24,11:20:00,1.0,6856.0,,1637.0,,2250.0,820.0,0.36444444444444446,7.345062388591801,11.0,6.0,24.0,,,,,,,,,,,
RUP_975_XCT_645_01,2024-09-25,04:17:00,1.0,8221.0,,2069.0,,2683.0,1100.0,0.40998881848676855,8.978488413547236,13.2,6.0,24.0,,,,,,,,,,,
RUP_975_XCT_645_02,2024-09-25,14:15:00,1.0,8201.0,,2058.0,,2700.0,1100.0,0.4074074074074074,8.971390374331552,13.2,6.0,24.0,,,,,,,,,,,
RUP_975_FWN,2024-09-25,15:40:00,1.0,5504.0,,1362.0,,1800.0,730.0,0.40555555555555556,5.993101604278075,8.8,6.0,18.0,,,,,,,,,,,
RUP_925_DEC_15,2024-10-02,13:20:00,1.0,8185.0,,2047.0,,2682.0,1100.0,0.41014168530947054,8.943311942959001,13.19,6.0,24.0,,,,,,,,,,,
RUP_925_DEC_15,2024-10-02,15:58:00,2.0,4164.0,,988.0,,1344.0,550.0,0.40922619047619047,4.494199643493761,6.6,6.0,12.0,,,,,,,,,,,
RUP_1050_HWN_32,2024-10-03,09:00:00,1.0,2737.0,,691.0,,900.0,350.0,0.3888888888888889,2.978787878787879,4.4,6.0,9.0,,,,,,,,,,,
RUP_1050_HWN_32,2024-10-03,12:55:00,2.0,8206.0,,2039.0,,2654.0,1150.0,0.43330821401657876,8.982149732620321,13.21,6.0,24.0,,,,,,,,,,,
RUP_1050_HWN_33,2024-10-03,16:40:00,1.0,8211.0,,2049.0,,2700.0,1150.0,0.42592592592592593,9.021818181818182,13.2,6.0,24.0,,,,,,,,,,,
RUP_975_FWN_11,2024-10-04,09:25:00,1.0,8190.0,,2043.0,,2700.0,1050.0,0.3888888888888889,8.905828877005348,13.2,6.0,24.0,,,,,,,,,,,
RUP_975_FWN_11,2024-10-04,14:15:00,2.0,8208.0,,1993.0,,2700.0,1050.0,0.3888888888888889,8.886114081996434,13.2,6.0,24.0,,,,,,,,,,,
RUP_1025_ACC_09,2024-10-04,11:30:00,1.0,5483.0,,1336.0,,1800.0,700.0,0.3888888888888889,5.934991087344028,8.8,6.0,26.0,,,,,,,,,,,
RUP_975_FWS_10,2024-10-04,20:30:00,1.0,8228.0,,2774.0,,2682.0,1100.0,0.41014168530947054,9.409212121212121,13.81,5.0,24.0,,,,,,,,,,,
RUP_950_FWN_24,2024-10-05,21:45:00,1.0,8221.0,,2016.0,,2679.0,1150.0,0.42926465098917505,8.993700534759359,13.21,5.0,24.0,,,,,,,,,,,
RUP_950_REHAB,2024-10-05,01:36:00,1.0,8235.0,,2063.0,,2687.0,1100.0,0.40937848902121327,8.985754010695187,13.81,5.0,23.0,,,,,,,,,,,
RUP_950_REHAB,2024-10-05,04:15:00,2.0,5483.0,,1330.0,,1832.0,750.0,0.4093886462882096,6.002688057040998,9.81,5.0,15.0,,,,,,,,,,,
RUP_1050_HWN_35,2024-10-10,13:40:00,1.0,8222.0,,2044.0,,2686.0,1150.0,0.42814594192107225,9.015925133689839,13.81,5.0,24.0,,,,,,,,,,,
RUP_950_FWN_24,2024-10-10,16:00:00,1.0,8239.0,,2037.0,,2680.0,1150.0,0.4291044776119403,9.017682709447415,13.8,5.0,24.0,,,,,,,,,,,
RUP_950_FWN_24,2024-10-10,19:35:00,2.0,8187.0,,2029.0,,2700.0,1100.0,0.4074074074074074,8.945579322638146,13.8,5.0,24.0,,,,,,,,,,,
LOWER PORTAL,2024-10-12,01:00:00,1.0,4120.0,,1026.0,,1350.0,500.0,0.37037037037037035,4.445347593582888,6.6,6.0,12.0,,,,,,,,,,,
RUP_975_REHAB,2024-10-12,03:09:00,1.0,8186.0,,2052.0,,2700.0,1100.0,0.4074074074074074,8.958930481283423,13.2,6.0,24.0,,,,,,,,,,,
RUP_975_REHAB,2024-10-12,04:50:00,2.0,4070.0,,1017.0,,1017.0,500.0,0.4916420845624385,4.18848128342246,6.6,6.0,12.0,,,,,,,,,,,
LOWER PORTAL,2024-10-12,20:35:00,1.0,8287.0,,2038.0,,2700.0,1100.0,0.4074074074074074,9.009857397504456,13.2,6.0,24.0,,,,,,,,,,,
RUP_930_STP,2024-10-12,23:26:00,1.0,8121.0,,2035.0,,2700.0,1100.0,0.4074074074074074,8.910392156862745,13.2,6.0,24.0,,,,,,,,,,,
RUP_930_STP,2024-10-13,01:20:00,2.0,8228.0,,2045.0,,2700.0,1100.0,0.4074074074074074,8.97939393939394,13.2,6.0,24.0,,,,,,,,,,,
RUP_930_STP_05,2024-10-13,15:20:00,1.0,8232.0,,2043.0,,2682.0,1150.0,0.42878448918717377,9.018534759358289,13.22,5.0,24.0,,,,,,,,,,,
RUP_930_STP_06,2024-10-13,13:50:00,1.0,8238.0,,2050.0,,2700.0,1110.0,0.4111111111111111,8.998306595365419,13.2,6.0,24.0,,,,,,,,,,,
RUP_950_FWN_25,2024-10-13,22:30:00,1.0,8171.0,,2055.0,,2700.0,1120.0,0.4148148148148148,8.97192513368984,13.2,5.0,24.0,,,,,,,,,,,
RUP_950_FWN_25,2024-10-15,01:15:00,2.0,8229.0,,2043.0,,2682.0,1120.0,0.41759880686055184,8.986770053475936,13.23,5.0,24.0,,,,,,,,,,,
RUP_925_DEC,2024-10-15,14:30:00,1.0,8172.0,,2036.0,,2684.0,1010.0,0.37630402384500744,8.840331550802139,13.2,5.0,15.0,,,,,,,,,,,
RUP_950_FWN,2024-10-16,12:33:00,1.0,8204.0,,2042.0,,2684.0,930.0,0.3464977645305514,8.782791443850268,13.2,6.0,15.0,,,,,,,,,,,
RUP_925_DEC,2024-10-16,15:03:00,1.0,8239.0,,2064.0,,2679.0,945.0,0.3527435610302352,8.828379679144385,13.2,6.0,15.0,,,,,,,,,,,
RUP_925_DEC_18,2024-10-17,11:51:00,1.0,4112.0,,1018.0,,1339.0,510.0,0.38088125466766243,4.438459893048129,7.5,6.0,7.5,,,,,,,,,,,
RUP_925_DEC_18,2024-10-17,11:57:00,2.0,4104.0,,1054.0,,1344.0,515.0,0.38318452380952384,4.463905525846703,7.5,6.0,7.5,,,,,,,,,,,
RUP_975_FWS_17,2024-10-18,11:10:00,1.0,8251.0,,1999.0,,2700.0,1100.0,0.4074074074074074,8.965044563279857,13.2,6.0,24.0,,,,,,,,,,,
RUP_950_705_01,2024-10-18,13:40:00,1.0,8181.0,,2052.0,,2700.0,1100.0,0.4074074074074074,8.955989304812835,13.2,6.0,24.0,,,,,,,,,,,
RUP_950_705_01,2024-10-18,16:30:00,2.0,4086.0,,993.0,,1350.0,520.0,0.3851851851851852,4.425347593582887,6.6,6.0,12.0,,,,,,,,,,,
RUP_950_705_01,2024-10-18,17:50:00,3.0,8243.0,,2063.0,,2700.0,1100.0,0.4074074074074074,8.999126559714796,13.2,6.0,24.0,,,,,,,,,,,
RUP_950_705_01,2024-10-18,20:46:00,1.0,8226.0,,2048.0,,2683.0,1100.0,0.40998881848676855,8.968702317290553,13.2,6.0,25.0,,,,,,,,,,,
RUP_975_ESW_01,2024-10-19,02:05:00,1.0,8230.0,,2050.0,,2680.0,1100.0,0.41044776119402987,8.970267379679145,13.81,6.0,24.0,,,,,,,,,,,
RUP_950_705_01,2024-10-19,07:25:00,1.0,8177.0,,2039.0,,2700.0,1100.0,0.4074074074074074,8.945757575757575,13.2,6.0,24.0,,,,,,,,,,,
RUP_975_ESW_01,2024-10-19,10:55:00,1.0,8167.0,,2068.0,,2700.0,1100.0,0.4074074074074074,8.957450980392156,13.2,6.0,24.0,,,,,,,,,,,
RUP_950_705_01,2024-10-19,13:40:00,2.0,8203.0,,2046.0,,2700.0,1100.0,0.4074074074074074,8.965294117647058,13.2,6.0,24.0,,,,,,,,,,,
RUP_975_ESW_01,2024-10-19,15:35:00,2.0,4162.0,,1004.0,,1350.0,530.0,0.3925925925925926,4.486720142602496,6.6,6.0,15.0,,,,,,,,,,,
RUP_950_705_01,2024-10-19,23:32:00,1.0,8292.0,,4130.0,,2684.0,1150.0,0.4284649776453055,10.320010695187165,13.22,5.0,24.0,,,,,,,,,,,
RUP_950_705_01,2024-10-20,03:34:00,2.0,8305.0,,4154.0,,2680.0,1100.0,0.41044776119402987,10.289536541889483,13.21,5.0,24.0,,,,,,,,,,,
RUP_925_DEC_19,2024-10-21,00:35:00,1.0,8166.0,,2050.0,,2684.0,1148.0,0.4277198211624441,8.983286987522282,13.22,6.0,25.0,,,,,,,,,,,
RUP_925_DEC_19,2024-10-21,03:05:00,2.0,4065.0,,1063.0,,1341.0,500.0,0.37285607755406414,4.429418894830659,6.6,6.0,12.0,,,,,,,,,,,
RUP_950_705_01,2024-10-20,08:35:00,1.0,8210.0,,2039.0,,2700.0,1100.0,0.4074074074074074,8.965169340463458,13.2,6.0,24.0,,,,,,,,,,,
RUP_975_ESW_01,2024-10-20,13:00:00,1.0,8268.0,,2041.0,,2700.0,1100.0,0.4074074074074074,9.000499108734402,13.2,6.0,24.0,,,,,,,,,,,
RUP_1075_HWN,2024-10-20,15:45:00,1.0,6923.0,,2250.0,,2250.0,930.0,0.41333333333333333,7.8659893048128335,11.0,6.0,21.0,,,,,,,,,,,
RUP_925_DEC_20,2024-10-21,12:50:00,1.0,8124.0,,2010.0,,2700.0,1100.0,0.4074074074074074,8.897005347593584,13.2,6.0,24.0,,,,,,,,,,,
RUP_925_DEC_20,2024-10-21,16:40:00,2.0,2792.0,,666.0,,900.0,350.0,0.3888888888888889,2.9959893048128343,4.4,6.0,9.0,,,,,,,,,,,
RUP_950_FWS_06,2024-10-22,02:40:00,1.0,8256.0,,2018.0,,2685.0,1150.0,0.42830540037243947,9.019500891265597,13.2,6.0,25.0,,,,,,,,,,,
RUP_925_DEC,2024-10-23,01:43:00,1.0,8189.0,,2044.0,,2684.0,915.0,0.3409090909090909,8.760180035650624,13.2,6.0,15.0,,,,,,,,,,,
RUP_975_600,2024-10-23,04:53:00,1.0,6876.0,,1701.0,,2234.0,830.0,0.37153088630259623,7.394948306595365,,6.0,12.5,,,,,,,,,,,
RUP_950_FWS,2024-10-23,09:00:00,2.0,8237.0,,2042.0,,2682.0,980.0,0.36539895600298283,8.850869875222816,13.21,6.0,24.0,,,,,,,,,,,
RUP_975_615,2024-10-23,11:20:00,1.0,8203.0,,2040.0,,2682.0,990.0,0.3691275167785235,8.839657754010695,13.21,6.0,24.0,,,,,,,,,,,
RUP_975_FWS,2024-10-23,13:55:00,2.0,8243.0,,2068.0,,2682.0,995.0,0.3709917971662938,8.885156862745099,13.21,6.0,24.0,,,,,,,,,,,
RUP_975_600,2024-10-23,15:50:00,3.0,8241.0,,2041.0,,2683.0,995.0,0.3708535221766679,8.868283422459893,13.21,6.0,24.0,,,,,,,,,,,
RUP_925_DEC_20,2024-10-23,19:51:00,1.0,8157.0,,2044.0,,2682.0,989.0,0.3687546607009694,8.814023172905525,13.2,6.0,15.0,,,,,,,,,,,
RUP_975_ESW,2024-10-24,01:37:00,1.0,8184.0,,2047.0,,2684.0,1005.0,0.37444113263785395,8.849057040998218,13.2,6.0,15.0,,,,,,,,,,,
RUP_1050_HWN,2024-10-24,14:23:00,1.0,8207.0,,2038.0,,2685.0,980.0,0.3649906890130354,8.832798573975044,13.12,6.0,24.0,,,,,,,,,,,
RUP_950_FWS,2024-10-24,23:07:00,1.0,8214.0,,2045.0,,2683.0,969.0,0.36116287737607156,8.82882531194296,13.2,6.0,15.0,,,,,,,,,,,
RUP_950,2024-10-25,01:48:00,,4108.0,,1039.0,,1339.0,505.0,0.3771471247199403,4.44383422459893,6.6,6.0,7.5,,,,,,,,,,,
RUP_975_ESC_02,2024-10-25,12:30:00,1.0,8231.0,,2031.0,,2682.0,980.0,0.36539895600298283,8.840673796791444,13.2,5.5,24.0,,,,,,,,,,,
RUP_925_DEC_20,2024-10-25,16:15:00,1.0,8253.0,,2046.0,,2682.0,980.0,0.36539895600298283,8.862705882352941,13.2,6.0,24.0,,,,,,,,,,,
RUP_950_FWS,2024-10-26,01:29:00,1.0,8265.0,,2052.0,,2683.0,990.0,0.3689899366380917,8.884067736185383,13.2,6.0,15.0,,,,,,,,,,,
RUP_925_DEC_20,2024-10-26,02:51:00,1.0,8249.0,,2038.0,,2682.0,970.0,0.3616703952274422,8.845504456327985,13.2,6.0,15.0,,,,,,,,,,,
RUP_975_ESC_02,2024-10-26,14:10:00,1.0,4110.0,,1027.0,,1341.0,481.0,0.3586875466070097,4.415071301247772,6.61,6.0,6.0,,,,,,,,,,,
RUP_975_ESW_02,2024-10-26,20:20:00,1.0,5477.0,,1368.0,,1800.0,300.0,0.16666666666666666,5.550855614973262,8.8,6.0,18.0,,,,,,,,,,,
RUP_975_ESW_02,2024-10-27,00:00:00,2.0,8198.0,,2031.0,,2700.0,1150.0,0.42592592592592593,9.003262032085562,13.2,6.0,24.0,,,,,,,,,,,
RUP_975_XCT_600_02,2024-10-27,08:40:00,1.0,4105.0,,1020.0,,1341.0,470.0,0.3504847129008203,4.396887700534759,6.61,6.0,6.0,,,,,,,,,,,
RUP_950_FWS_07,2024-10-27,11:10:00,1.0,5471.0,,1364.0,,1790.0,637.0,0.3558659217877095,5.8752352941176476,8.79,6.0,10.0,,,,,,,,,,,
RUP_950_XCT_645_REHAB,2024-10-27,15:10:00,1.0,8235.0,,2041.0,,2682.0,1150.0,0.42878448918717377,9.01908734402852,13.21,6.0,24.0,,,,,,,,,,,
RUP_950_XCT_645_REHAB,2024-10-27,21:35:00,2.0,8221.0,,2046.0,,2700.0,1100.0,0.4074074074074074,8.975882352941177,13.2,6.0,24.0,,,,,,,,,,,
RUP_925_DEC_22,2024-10-28,08:15:00,1.0,8233.0,,2042.0,,2683.0,1100.0,0.40998881848676855,8.969183600713013,13.2,6.0,23.0,,,,,,,,,,,
RUP_950_FWS_08,2024-10-28,10:51:00,1.0,6751.0,,1699.0,,2235.0,930.0,0.4161073825503356,7.420873440285204,11.01,6.0,20.0,,,,,,,,,,,
