Repository: NedimBegic/excel_to_mysql

<!DOCTYPE html>
<html>
<head>
</head>
<body>
    <h1>Excel to MySQL Migration Tool</h1>
    <p>
        This project is a Python-based utility designed to migrate data from an Excel database to a MySQL database. 
        The migration process involves converting the Excel file into a CSV format and then importing the cleaned 
        and structured data into MySQL.
   <h2>Features</h2>
    <ul>
        <li>Reads data from an Excel file using <strong>Pandas</strong>.</li>
        <li>Cleans and preprocesses the data to ensure compatibility with MySQL:
            <ul>
                <li>Handles invalid numeric values.</li>

File: Shotcrete_Mix_Data.csv (part 12 of 12)
FACE_ID,Date,Start_Time,Batch_Number,Fines_kg,Fines_Moisture_,Coarse_kg,Coarse_Moisture_,Cement_kg,Water_kg,Cement:Water_Ratio,Cubic_M,Superplasticiser_kg,Accelerator_,Fibre_kg,Additive_1_kg,Add_1_Fines_kg,Add_1_Coarse_kg,Add_1_Cement_kg,Add_1_Water_kg,Add_1_Superplasticiser_kg,Add_2_Fines_kg,Add_2_Coarse_kg,Add_2_Cement_kg,Add_2_Water_kg,Add_2_Superplasticiser_kg
RUP_975_ESW_03,2024-10-28,14:36:00,1.0,8292.0,,2047.0,,2686.0,1150.0,0.42814594192107225,9.058919786096256,13.2,6.0,24.0,,,,,,,,,,,
RUP_925_DEC_23,2024-10-28,21:25:00,1.0,8248.0,,2046.0,,2700.0,1140.0,0.4222222222222222,9.031764705882352,13.2,6.0,24.0,,,,,,,,,,,
RUP_925_DEC_23,2024-10-28,23:55:00,2.0,4151.0,,1030.0,,1350.0,550.0,0.4074074074074074,4.516007130124778,6.6,6.0,15.0,,,,,,,,,,,
RUP_975_ESW_03,2024-10-29,03:00:00,1.0,8214.0,,2045.0,,2700.0,1100.0,0.4074074074074074,8.971158645276294,13.2,6.0,24.0,,,,,,,,,,,
RUP_950_FWS_09,2024-10-29,11:45:00,1.0,8247.0,,1974.0,,2684.0,1150.0,0.4284649776453055,8.986873440285205,13.21,6.0,24.0,,,,,,,,,,,
RUP_950_XCT_645_REHAB,2024-10-29,14:21:00,3.0,8253.0,,2051.0,,2680.0,1148.0,0.42835820895522386,9.032402852049911,13.2,6.0,24.0,,,,,,,,,,,
RUP_950_XCT_645_REHAB,2024-10-29,16:23:00,4.0,8270.0,,2078.0,,2697.0,1105.0,0.40971449758991474,9.02709982174688,13.2,6.0,24.0,,,,,,,,,,,
RUP_950_XCT_630_SS1,2024-10-29,21:05:00,1.0,8244.0,,2053.0,,2700.0,1100.0,0.4074074074074074,8.993654188948307,13.2,6.0,24.0,,,,,,,,,,,
RUP_950_XCT_630_SN1,2024-10-29,23:00:00,1.0,8244.0,,2039.0,,2700.0,1100.0,0.4074074074074074,8.98516934046346,13.2,6.0,24.0,,,,,,,,,,,
RUP_950_FWS_10,2024-10-30,02:00:00,1.0,4132.0,,1023.0,,1350.0,550.0,0.4074074074074074,4.500588235294118,6.6,6.0,12.0,,,,,,,,,,,
RUP_925_DEC_24,2024-10-30,02:00:00,1.0,4132.0,,1023.0,,1350.0,550.0,0.4074074074074074,4.500588235294118,6.6,6.0,12.0,,,,,,,,,,,
RUP_925_DEC_25,2024-10-30,11:30:00,1.0,8249.0,,2043.0,,2681.0,990.0,0.36926519955240583,8.867868092691623,13.2,6.0,24.0,,,,,,,,,,,
RUP_950_XCT_645,2024-10-30,13:31:00,1.0,8248.0,,2043.0,,2685.0,1005.0,0.3743016759776536,8.884946524064171,13.2,6.0,24.0,,,,,,,,,,,
RUP_925_DEC_24,2024-11-01,15:18:00,1.0,8250.0,,2047.0,,2683.0,999.0,0.3723443906075289,8.881213903743316,13.2,6.0,24.0,,,,,,,,,,,
RUP_975_XCT_630_19,2024-11-02,09:18:00,1.0,8221.0,,2044.0,,2683.0,975.0,0.36339918002236304,8.838336898395722,13.2,6.0,24.0,,,,,,,,,,,
RUP_925_DEC_24,2024-11-02,13:28:00,1.0,8255.0,,2048.0,,2687.0,999.0,0.37179010048381095,8.887427807486631,13.2,6.0,24.0,,,,,,,,,,,
RUP_975_XCT_630_19,2024-11-02,16:42:00,1.0,8229.0,,2043.0,,2683.0,981.0,0.3656354826686545,8.848436720142603,13.2,6.0,24.0,,,,,,,,,,,
RUP_925_DEC_24,2024-11-03,21:07:00,1.0,8233.0,,2040.0,,2684.0,980.0,0.3651266766020864,8.848638146167557,16.2,5.5,24.0,,,,,,,,,,,
RUP_925_DEC_24,2024-11-03,03:05:00,2.0,8217.0,,2047.0,,2682.0,980.0,0.36539895600298283,8.842135472370767,16.2,6.0,24.0,,,,,,,,,,,
Bypass ,2024-11-03,13:33:00,1.0,8216.0,,2045.0,,2680.0,1150.0,0.4291044776119403,9.009001782531195,13.22,6.0,24.0,,,,,,,,,,,
RUP_925_DEC_24,2024-11-03,20:45:00,1.0,8210.0,,2080.0,,2680.0,970.0,0.3619402985074627,8.846684491978609,13.2,6.0,24.0,,,,,,,,,,,
RUP_975_XCT_630_19,2024-11-03,23:00:00,1.0,6740.0,,1700.0,,2230.0,790.0,0.3542600896860987,7.271675579322638,11.0,6.0,20.0,,,,,,,,,,,
RUP_975_XCT_630_19,2024-11-03,02:03:00,1.0,6750.0,,1720.0,,2240.0,800.0,0.35714285714285715,7.306345811051694,11.0,6.0,20.0,,,,,,,,,,,
RUP_975_XCT_630_20,2024-11-04,22:12:00,1.0,8220.0,,2045.0,,2675.0,980.0,0.3663551401869159,8.838021390374331,13.2,6.0,24.0,,,,,,,,,,,
RUP_950_FWS_11,2024-11-05,01:36:00,1.0,8215.0,,2035.0,,2700.0,90.0,0.03333333333333333,7.955686274509804,13.2,6.0,24.0,,,,,,,,,,,
Bypass,2024-11-05,12:16:00,1.0,8226.0,,2060.0,,2684.0,1100.0,0.4098360655737705,8.976641711229947,13.2,6.0,24.0,,,,,,,,,,,
RUP_925_DEC_25,2024-11-05,15:00:00,1.0,8231.0,,2042.0,,2682.0,1123.0,0.418717375093214,8.99034046345811,13.21,6.0,24.0,,,,,,,,,,,
RUP_975_XCT_630_22,2024-11-05,21:52:00,1.0,8218.0,,2050.0,,2700.0,990.0,0.36666666666666664,8.866541889483067,13.2,6.0,24.0,,,,,,,,,,,
RUP_950_XCT_690_28,2024-11-06,00:02:00,1.0,8225.0,,2035.0,,2700.0,970.0,0.3592592592592593,8.841568627450979,13.2,6.0,24.0,,,,,,,,,,,
RUP_950_XCT_690_28,2024-11-06,01:55:00,2.0,8240.0,,2025.0,,2700.0,970.0,0.3592592592592593,8.844331550802139,13.2,6.0,24.0,,,,,,,,,,,
RUP_925_DEC_25,2024-11-06,03:50:00,1.0,6735.0,,1710.0,,2250.0,970.0,0.4311111111111111,7.468128342245989,11.2,6.0,20.0,,,,,,,,,,,
RUP_925_DEC_26,2024-11-07,13:10:00,1.0,8215.0,,2026.0,,2682.0,980.0,0.36539895600298283,8.828231729055258,13.2,6.0,24.0,,,,,,,,,,,
RUP_950_XCT_690_29,2024-11-07,21:38:00,1.0,8215.0,,2039.0,,2689.0,965.0,0.35886946820379323,8.825777183600714,13.2,6.0,24.0,,,,,,,,,,,
RUP_950_XCT_690_30,2024-11-09,03:06:00,1.0,8218.0,,2067.0,,2683.0,999.0,0.3723443906075289,8.874511586452762,13.2,6.0,24.0,,,,,,,,,,,
RUP_925_DEC_27,2024-11-09,13:41:00,1.0,8223.0,,2048.0,,2682.0,980.0,0.36539895600298283,8.846270944741534,13.12,6.0,24.0,,,,,,,,,,,
RUP_950_XCT_705_01,2024-11-09,16:13:00,1.0,8220.0,,2020.0,,2682.0,980.0,0.36539895600298283,8.827536541889483,13.12,6.0,24.0,,,,,,,,,,,
RUP_975_FWS,2024-11-09,21:23:00,1.0,8224.0,,2054.0,,2687.0,989.0,0.3680684778563454,8.862828877005347,13.2,6.0,24.0,,,,,,,,,,,
RUP_925_DEC_27,2024-11-10,00:34:00,1.0,8166.0,,2045.0,,2686.0,999.0,0.37192851824274015,8.832590017825313,13.2,6.0,24.0,,,,,,,,,,,
RUP_950_FWS_12,2024-11-10,02:33:00,1.0,8265.0,,2061.0,,2681.0,991.0,0.36963819470346887,8.889188948306595,13.2,6.0,24.0,,,,,,,,,,,
RUP_950_XCT_705_01,2024-11-10,11:50:00,1.0,8205.0,,2065.0,,2682.0,980.0,0.36539895600298283,8.845985739750445,13.12,6.0,24.0,,,,,,,,,,,
RUP_950_FWS_12,2024-11-10,13:46:00,1.0,8218.0,,2034.0,,2682.0,980.0,0.36539895600298283,8.834844919786097,13.12,6.0,24.0,,,,,,,,,,,
RUP_950_FWS_12,2024-11-10,16:00:00,2.0,1370.0,,350.0,,447.0,170.0,0.38031319910514544,1.4860035650623886,2.21,6.0,4.0,,,,,,,,,,,
RUP_950_XCT_690_31,2024-11-10,23:22:00,1.0,8203.0,,2049.0,,2680.0,1005.0,0.375,8.858778966131908,13.2,6.0,24.0,,,,,,,,,,,
RUP_950_XCT_705_01,2024-11-11,01:04:00,1.0,8179.0,,2032.0,,2683.0,999.0,0.3723443906075289,8.830358288770054,13.2,6.0,24.0,,,,,,,,,,,
RUP_925_DEC_28,2024-11-11,02:59:00,1.0,6858.0,,1709.0,,2237.0,822.0,0.3674564148413053,7.383208556149732,11.0,6.0,20.0,,,,,,,,,,,
RUP_925_DEC_28,2024-11-11,15:30:00,1.0,8259.0,,2050.0,,2700.0,1100.0,0.4074074074074074,9.00065953654189,13.2,6.0,24.0,,,,,,,,,,,
RUP_975_FWS_17,2024-11-11,23:15:00,1.0,6859.0,,1707.0,,2233.0,860.0,0.3851321092700403,7.417918003565062,11.0,6.0,24.0,,,,,,,,,,,
RUP_925_DEC_29,2024-11-12,13:25:00,1.0,8224.0,,2042.0,,2700.0,1100.0,0.4074074074074074,8.975222816399288,11.0,6.0,24.0,,,,,,,,,,,
RUP_950_690_32,2024-11-12,20:15:00,1.0,8240.0,,2024.0,,2685.0,1100.0,0.409683426443203,8.963725490196078,13.19,6.0,24.0,,,,,,,,,,,
RUP_950_FWS_13,2024-11-12,22:50:00,1.0,8235.0,,2063.0,,2683.0,1100.0,0.40998881848676855,8.98308734402852,13.2,6.0,24.0,,,,,,,,,,,
1050_585_REHAB,2024-11-13,09:55:00,1.0,8248.0,,2046.0,,2700.0,1100.0,0.4074074074074074,8.991764705882353,13.2,6.0,24.0,,,,,,,,,,,
1050_585_REHAB,2024-11-13,11:50:00,2.0,6827.0,,1681.0,,2250.0,930.0,0.41333333333333333,7.4646702317290545,12.0,6.0,21.0,,,,,,,,,,,
RUP_925_DEC_29,2024-11-13,14:00:00,1.0,8230.0,,2024.0,,2700.0,1100.0,0.4074074074074074,8.967843137254903,13.2,6.0,24.0,,,,,,,,,,,
RUP_975_FWS_17,2024-11-13,16:05:00,1.0,8237.0,,2050.0,,2700.0,1100.0,0.4074074074074074,8.987718360071302,13.2,6.0,24.0,,,,,,,,,,,
RUP_950_XCT_615_01,2024-11-14,16:00:00,1.0,8236.0,,2020.0,,2700.0,1100.0,0.4074074074074074,8.968948306595365,13.2,6.0,24.0,,,,,,,,,,,
RUP_950_XCT_615_01,2024-11-14,16:55:00,2.0,4108.0,,1043.0,,1350.0,500.0,0.37037037037037035,4.448591800356506,6.6,6.0,12.0,,,,,,,,,,,
RUP_0935_STP,2024-11-14,22:24:00,1.0,4117.0,,1014.0,,1343.0,380.0,0.28294862248696945,4.3116434937611405,6.62,6.0,12.0,,,,,,,,,,,
RUP_0935_STP,2024-11-15,00:12:00,2.0,4121.0,,1032.0,,1338.0,385.0,0.28774289985052315,4.326572192513369,6.6,6.0,12.0,,,,,,,,,,,
RUP_0950_XCT_705,2024-11-15,02:06:00,1.0,4130.0,,1041.0,,1340.0,385.0,0.2873134328358209,4.338654188948306,6.61,6.0,12.0,,,,,,,,,,,
RUP_0950_XCT_705,2024-11-15,02:16:00,2.0,762.0,,140.0,,223.0,90.0,0.40358744394618834,0.7717504456327986,1.12,6.0,,,,,,,,,,,,
RUP_0950_XCT_615,2024-11-15,12:44:00,1.0,8236.0,,2048.0,,2681.0,989.0,0.3688922044013428,8.862251336898396,13.2,6.0,24.0,,,,,,,,,,,
RUP_0950_XCT_FWS,2024-11-15,14:32:00,1.0,4589.0,,1386.0,,1789.0,680.0,0.3801006148686417,5.412078431372549,8.8,6.0,16.0,,,,,,,,,,,
RUP_1050_XCT_585,2024-11-15,16:39:00,1.0,8276.0,,2052.0,,2688.0,999.0,0.3716517857142857,8.90287165775401,13.2,6.0,24.0,,,,,,,,,,,
RUP_925_DEC_31,2024-11-16,08:43:00,1.0,7960.0,,1869.0,,2231.0,830.0,0.3720304796055581,8.132413547237077,11.0,6.0,20.0,,,,,,,,,,,
RUP_1025_ACC_09,2024-11-16,12:48:00,1.0,7933.0,,1702.0,,2234.0,850.0,0.38048343777976723,8.03731907308378,11.0,6.0,20.0,,,,,,,,,,,
RUP_975_XCT_675,2024-11-17,02:40:00,1.0,8223.0,,2054.0,,2682.0,980.0,0.36539895600298283,8.849907308377896,13.2,6.0,21.0,,,,,,,,,,,
RUP_975_XCT_675,2024-11-17,04:23:00,2.0,8214.0,,2047.0,,2682.0,980.0,0.36539895600298283,8.840370766488414,13.2,6.0,22.0,,,,,,,,,,,
RUP_1025_ACC_09,2024-11-17,08:01:00,1.0,5500.0,,1368.0,,1789.0,666.0,0.3722750139742873,5.923051693404635,8.8,6.0,16.0,,,,,,,,,,,
RUP_0950_XCT_705_02,2024-11-17,14:23:00,1.0,4115.5,,1019.0,,894.5,499.5,0.558412520961431,4.134291443850267,6.6,6.0,12.0,,,,,,,,,,,
RUP_0950_FWN_27,2024-11-17,16:16:00,1.0,6855.5,,1702.0,,1789.5,832.5,0.4652137468566639,7.08966221033868,11.0,6.0,20.0,,,,,,,,,,,
RUP_975_XCT_675_30,2024-11-18,20:33:00,1.0,8228.0,,2037.0,,2682.0,980.0,0.36539895600298283,8.842545454545455,13.2,6.0,24.0,,,,,,,,,,,
RUP_975_XCT_675_30,2024-11-18,02:22:00,2.0,8231.0,,2046.0,,2681.0,980.0,0.36553524804177545,8.849098039215686,13.2,6.0,24.0,,,,,,,,,,,
RUP_950_XCT_615_02,2024-11-18,04:25:00,1.0,8228.0,,2046.0,,2682.0,980.0,0.36539895600298283,8.847999999999999,13.2,6.0,24.0,,,,,,,,,,,
RUP_950_XCT_705_01,2024-11-18,12:21:00,1.0,8158.0,,2050.0,,2682.0,969.0,0.36129753914988816,8.798247771836007,13.2,6.0,24.0,,,,,,,,,,,
RUP_1025_ACC_09,2024-11-18,14:08:00,1.0,6825.0,,1702.0,,2234.0,888.0,0.39749328558639213,7.423554367201426,11.0,6.0,20.0,,,,,,,,,,,
RUP_950_XCT_615_02,2024-11-18,15:37:00,1.0,8187.0,,2043.0,,2686.0,999.0,0.37192851824274015,8.84373083778966,13.2,6.0,24.0,,,,,,,,,,,
RUP_975_XCT_675_31,2024-11-19,21:17:00,1.0,6850.0,,1720.0,,2250.0,815.0,0.3622222222222222,7.386836007130125,13.2,6.0,20.0,,,,,,,,,,,
RUP_975_FWS_19,2024-11-19,23:52:00,1.0,8245.0,,2050.0,,2700.0,950.0,0.35185185185185186,8.842424242424242,13.2,6.0,24.0,,,,,,,,,,,
RUP_950_XCT_705_03,2024-11-20,02:22:00,1.0,6845.0,,1725.0,,2250.0,825.0,0.36666666666666664,7.396925133689839,11.1,6.0,20.0,,,,,,,,,,,
RUP_925_DEC_32,2024-11-19,14:15:00,1.0,8241.0,,2049.0,,2700.0,1100.0,0.4074074074074074,8.989465240641712,13.2,6.0,24.0,,,,,,,,,,,
RUP_950_XCT_615_03,2024-11-19,16:12:00,1.0,6844.0,,1714.0,,2135.0,990.0,0.4637002341920375,7.478003565062389,11.1,6.0,20.0,,,,,,,,,,,
RUP_975_XCT_675_32,2024-11-20,09:57:00,1.0,8213.0,,2041.0,,2700.0,1100.0,0.4074074074074074,8.968146167557933,13.2,6.0,24.0,,,,,,,,,,,
RUP_975_XCT_675_31,2024-11-22,08:20:00,1.0,8137.0,,1987.0,,2700.0,1100.0,0.4074074074074074,8.890713012477718,13.8,6.0,24.0,,,,,,,,,,,
RUP_925_DEC_31,2024-11-22,11:43:00,1.0,8130.0,,1990.0,,2700.0,1100.0,0.4074074074074074,8.888413547237077,13.8,6.0,24.0,,,,,,,,,,,
RUP_975_XCT_675_31,2024-11-22,23:56:00,1.0,6845.0,,1725.0,,2250.0,920.0,0.4088888888888889,7.49192513368984,11.1,6.0,20.0,,,,,,,,,,,
RUP_950-XCT_65_03,2024-11-23,02:24:00,1.0,8240.0,,2050.0,,2700.0,990.0,0.36666666666666664,8.879483065953654,13.2,6.0,24.0,,,,,,,,,,,
RUP_950_XCT_615_04,2024-11-23,09:50:00,1.0,8132.0,,1988.0,,2682.0,980.0,0.36539895600298283,8.75637789661319,13.2,6.0,24.0,,,,,,,,,,,
RUP_1025_ACC_11,2024-11-23,16:30:00,1.0,5549.0,,1367.0,,1788.0,670.0,0.37472035794183445,5.954602495543671,8.8,6.0,16.0,,,,,,,,,,,
RUP_0975_XCT_585_01,2024-11-23,22:48:00,1.0,8264.0,,1990.0,,2677.0,989.0,0.3694434067986552,8.840903743315508,13.2,6.0,24.0,,,,,,,,,,,
RUP_0975_XCT_705,2024-11-24,01:20:00,1.0,5453.0,,1534.0,,1788.0,666.0,0.3724832214765101,5.995344028520499,8.8,6.0,16.0,,,,,,,,,,,
RUP_1025_ACC_11,2024-11-24,02:44:00,1.0,6989.0,,1717.0,,2233.0,797.0,0.35691894312583966,7.437449197860962,11.0,6.0,20.0,,,,,,,,,,,
RUP_975_XCT_675_32,2024-11-24,09:30:00,1.0,8286.0,,1981.0,,2680.0,980.0,0.3656716417910448,8.841390374331551,12.2,5.5,24.0,,,,,,,,,,,
RUP_0975_XCT_585_01,2024-11-24,11:53:00,1.0,8314.0,,2086.0,,2682.0,981.0,0.36577181208053694,8.923830659536542,12.2,5.0,24.0,,,,,,,,,,,
RUP_0975_XCT_675_32,2024-11-24,20:44:00,1.0,5754.0,,1462.0,,2234.0,787.0,0.3522829006266786,6.5470998217468805,11.0,6.0,20.0,,,,,,,,,,,
RUP_1025_ACC_12,2024-11-25,00:44:00,1.0,6762.0,,1664.0,,2236.0,808.0,0.3613595706618962,7.284798573975045,11.0,6.0,20.0,,,,,,,,,,,
RUP_0950_XCT_615_05,2024-11-25,02:31:00,1.0,5457.0,,1595.0,,1788.0,666.0,0.3724832214765101,6.034666666666666,8.8,6.0,16.0,,,,,,,,,,,
RUP_1025_ACC_12,2024-11-25,21:11:00,1.0,8140.0,,2026.0,,2687.0,999.0,0.37179010048381095,8.80644741532977,13.2,5.0,24.0,,,,,,,,,,,
RUP_0975_XCT_585_02,2024-11-25,23:00:00,1.0,8295.0,,2086.0,,2684.0,1010.0,0.37630402384500744,8.94298752228164,13.2,5.0,24.0,,,,,,,,,,,
RUP_0975_XCT_585_02,2024-11-26,02:32:00,2.0,8192.0,,2085.0,,2686.0,889.0,0.33097542814594194,8.762126559714794,13.2,5.0,24.0,,,,,,,,,,,
RUP_1025_ACC_17,2024-11-27,14:33:00,1.0,6840.0,,1645.0,,2250.0,815.0,0.3622222222222222,7.335499108734402,11.2,6.0,20.0,,,,,,,,,,,
RUP_1025_ACC_17,2024-11-27,17:05:00,1.0,5360.0,,1325.0,,1800.0,640.0,0.35555555555555557,5.79597147950089,9.2,6.0,16.0,,,,,,,,,,,
RUP_1025_ACC_17,2024-11-28,23:25:00,1.0,4115.0,,1020.0,,1341.0,480.0,0.3579418344519016,4.412770053475936,9.2,6.0,12.0,,,,,,,,,,,
RUP_950_FWN_28,2024-11-28,10:58:00,1.0,8243.0,,2050.0,,2700.0,970.0,0.3592592592592593,8.861247771836007,13.2,6.0,24.0,,,,,,,,,,,
RUP_950_XCT_615_07,2024-11-28,15:02:00,1.0,8250.0,,2045.0,,2700.0,980.0,0.362962962962963,8.872335115864528,13.2,6.0,24.0,,,,,,,,,,,
RUP_950_XCT_615_07,2024-11-28,22:03:00,1.0,4122.0,,1017.0,,1341.0,480.0,0.3579418344519016,4.415069518716578,6.59,6.0,12.0,,,,,,,,,,,
RUP_1025_ACC_07,2024-11-29,00:45:00,2.0,8216.0,,2018.0,,2700.0,1100.0,0.4074074074074074,8.955971479500892,13.81,6.0,24.0,,,,,,,,,,,
RUP_1025_ACC_07,2024-11-29,02:35:00,2.0,5360.0,,1320.0,,1786.0,640.0,0.3583426651735722,5.783607843137255,8.82,6.0,16.0,,,,,,,,,,,
RUP_975_XCT_615_08,2024-11-29,09:20:00,1.0,8230.0,,2040.0,,2700.0,980.0,0.362962962962963,8.857540106951872,13.2,6.0,24.0,,,,,,,,,,,
RUP_975_XCT_615_08,2024-11-29,11:48:00,2.0,4130.0,,1020.0,,1350.0,485.0,0.3592592592592593,4.432593582887701,6.9,6.0,12.0,,,,,,,,,,,
RUP_950_XCT_615_08,2024-11-30,10:17:00,1.0,4125.0,,1025.0,,1350.0,485.0,0.3592592592592593,4.432682709447415,6.9,6.0,12.0,,,,,,,,,,,
RUP_950_XCT_615_08,2024-11-30,11:48:00,2.0,8230.0,,2018.0,,2700.0,975.0,0.3611111111111111,8.839206773618537,13.2,6.0,24.0,,,,,,,,,,,
RUP_950_FWN_29,2024-04-12,04:00:00,1.0,413.0,,1034.0,,1343.0,489.0,0.3641102010424423,2.253941176470588,6.6,6.0,12.0,,,,,,,,,,,
RUP_950_FWN,2024-12-04,13:33:00,1.0,8205.0,,2043.0,,2683.0,999.0,0.3723443906075289,8.852319073083779,13.2,6.0,24.0,,,,,,,,,,,
RUP_950_XCT_615,2024-12-04,16:06:00,1.0,8230.0,,2021.0,,2685.0,980.0,0.3649906890130354,8.83602495543672,13.2,6.0,24.0,,,,,,,,,,,
RUP_1025_ACC_14,2024-12-04,21:45:00,1.0,8216.0,,2034.0,,2683.0,980.0,0.36526276556093923,8.834335115864528,13.2,5.5,2.0,,,,,,,,,,,
RUP_1025_ACC_14,2024-12-05,00:25:00,2.0,8221.0,,2043.0,,2682.0,980.0,0.36539895600298283,8.842064171122995,13.2,6.0,24.0,,,,,,,,,,,
RUP_1050_XCT_615_07,2024-12-05,02:30:00,1.0,8211.0,,2044.0,,2682.0,980.0,0.36539895600298283,8.836787878787879,13.2,6.0,24.0,,,,,,,,,,,
RUP_975_XCT_645_12,2024-12-05,09:51:00,1.0,8220.0,,2040.0,,2680.0,980.0,0.3656716417910448,8.838324420677361,13.81,6.0,24.0,,,,,,,,,,,
RUP_950_XT_615_10,2024-12-05,12:05:00,1.0,8251.0,,2034.0,,2700.0,1050.0,0.3888888888888889,8.936256684491978,13.2,6.0,24.0,,,,,,,,,,,
RUP_1050_615_08,2024-12-05,14:50:00,1.0,8250.0,,2043.0,,2700.0,1050.0,0.3888888888888889,8.941122994652407,13.81,6.0,24.0,,,,,,,,,,,
RUP_1025_ACC_14,2024-12-05,20:26:00,1.0,8230.0,,2035.0,,2700.0,970.0,0.3592592592592593,8.844509803921568,13.2,6.0,24.0,,,,,,,,,,,
RUP_975_XCT_645_12,2024-12-05,23:46:00,2.0,8220.0,,2025.0,,2700.0,980.0,0.362962962962963,8.842566844919785,13.2,6.0,24.0,,,,,,,,,,,
RUP_950_FWN_31,2024-12-06,14:30:00,1.0,8260.0,,2093.0,,2700.0,1050.0,0.3888888888888889,8.977308377896613,13.2,6.0,24.0,,,,,,,,,,,
RUP_950_XCT_705_08,2024-12-06,16:10:00,1.0,8157.0,,20048.0,,2700.0,1050.0,0.3888888888888889,19.798538324420676,1381.0,6.0,24.0,,,,,,,,,,,
RUP_1025_ACC_14,2024-12-07,09:40:00,1.0,4114.0,,966.0,,1337.0,485.0,0.36275243081525804,4.381787878787879,6.6,6.0,12.0,,,,,,,,,,,
RUP_975_645_13,2024-12-07,13:25:00,1.0,4076.0,,976.0,,2700.0,920.0,0.34074074074074073,5.709162210338681,13.2,6.0,24.0,,,,,,,,,,,
RUP_975_615_11,2024-12-07,16:45:00,1.0,8250.0,,1040.0,,2700.0,930.0,0.34444444444444444,8.213244206773618,13.8,6.0,24.0,,,,,,,,,,,
RUP_950_FWN_32,2024-12-08,09:10:00,1.0,8160.0,,2116.0,,2700.0,930.0,0.34444444444444444,8.812424242424242,13.2,6.0,24.0,,,,,,,,,,,
RUP_975_XCT_675_33,2024-12-08,12:20:00,1.0,5444.0,,1293.0,,1900.0,930.0,0.48947368421052634,6.1826559714795,8.8,6.0,18.0,,,,,,,,,,,
RUP_975_XCT_645_14,2024-12-08,15:27:00,1.0,5450.0,,1290.0,,1900.0,930.0,0.48947368421052634,6.184367201426025,8.8,6.0,18.0,,,,,,,,,,,
RUP_1025_ACC_15,2024-12-10,09:30:00,1.0,8214.0,,2029.0,,2682.0,980.0,0.36539895600298283,8.829461675579322,14.4,6.3,24.0,,,,,,,,,,,
RUP_1025_ACC_15,2024-12-10,12:36:00,2.0,8222.0,,2043.0,,2682.0,980.0,0.36539895600298283,8.842652406417113,14.4,6.0,24.0,,,,,,,,,,,
RUP_925_DEC_37,2024-12-11,11:30:00,1.0,8173.0,,2064.0,,2680.0,980.0,0.3656716417910448,8.825222816399286,14.4,5.5,24.0,,,,,,,,,,,
RUP_925_DEC_37,2024-12-11,14:05:00,2.0,4146.0,,1001.0,,1341.0,480.0,0.3579418344519016,4.419490196078431,7.2,6.0,12.0,,,,,,,,,,,
RUP_975_XCT_615,2024-12-11,16:00:00,1.0,8094.0,,2062.0,,2682.0,980.0,0.36539895600298283,8.778873440285205,14.4,5.5,24.0,,,,,,,,,,,
RUP_975_XCT_675,2024-12-11,16:15:00,1.0,8245.0,,2025.0,,2782.0,806.0,0.2897196261682243,8.737939393939394,14.4,6.0,24.0,,,,,,,,,,,
